Repository: kingsdigitallab/crossreads-petrography

# Crossreads: Petrography

This project provides tools and scripts supporting (geo)chemical, mineralogic and petrographic analyses as part of the Crossreads Project (Faculty of Classics, University of Oxford), in collaboration with King's Digital Lab of King's College London and the Department of Biological, Geological and Environmental Sciences at the University of Catania.
Within Crossreads, the identification of stone supports used for inscriptions of Ancient Sicily is obtained through a multi-analytical approach combining both non-invasive, non-destructive and destructive methodologies.

The tools developed in this project include functionalities for pre- and post-processing, as well as utilities for interacting with Google Sheets for data storage and retrieval of different types of (geo)chemical, mineralogical and petrographic data deriving from the analysis of rocks. Different analytical techniques require different strategies to obtain usable data for comparisons within the dataset and/or with the literature. To facilitate the interpretation of complex data, the developed tools generate self-standing outputs, which are also consolidated into two separate spreadsheets, one for Metamorphic and one for Sedimentary rocks.

The inclusion of a sample (ISic00000X) into one or the other worksheet is done manually in a new row. Reference materials can also be added as new rows.

# Colab Folder Structure

This README provides an overview of the Colab folder structure for the project.

## Root Directory

The root directory is located at:


```8:9:data/default_config.yaml
    local: "{paths.repo.local}/data"
    colab: /content/drive/MyDrive/Crossreads B D1/crossreads_petrography_data
```

## Data Directory

The main data directory is located at:


```11:13:data/default_config.yaml
  data:
    local: "{paths.repo.local}/data"
    colab: "{paths.root.colab}"
```

## Subdirectories

### Metadata


```15:25:data/default_config.yaml
  metadata:
    local: "{paths.root.local}/Metadata"
    colab: "{paths.root.colab}/Metadata"

    metamorphic:
      local: "{paths.metadata.local}/Metamorphic.xlsx"
      colab: "{paths.metadata.colab}/Metamorphic.xlsx"

    sedimentary:
      local: "{paths.metadata.local}/Sedimentary.xlsx"
      colab: "{paths.metadata.colab}/Sedimentary.xlsx"
```

### Isotopes


```27:37:data/default_config.yaml
  isotopes:
    local: "{paths.data.local}/Isotopes"
    colab: "{paths.data.colab}/Isotopes"

    input:
      local: "{paths.isotopes.local}/input"
      colab: "{paths.isotopes.colab}/input"

    output: 
      local: "{paths.isotopes.local}/output"
      colab: "{paths.isotopes.colab}/output"
```

### MGS (Magnetic Grain Size)


```39:49:data/default_config.yaml
  mgs:
    local: "{paths.data.local}/MGS"
    colab: "{paths.data.colab}/MGS"

    input:
      local: "{paths.mgs.local}/input"
      colab: "{paths.mgs.colab}/input"

    output: 
      local: "{paths.mgs.local}/output"
      colab: "{paths.mgs.colab}/output"
```

### XRD (X-Ray Diffraction)


```51:65:data/default_config.yaml
  xrd:
    local: "{paths.data.local}/XRD"
    colab: "{paths.data.colab}/XRD"

    input:
      local: "{paths.xrd.local}/input"
      colab: "{paths.xrd.colab}/input"

    mineral_types:
      local: "{paths.xrd.local}/Mineral Categories.xlsx"
      colab: "{paths.xrd.colab}/Mineral Categories.xlsx"

    output:
      local: "{paths.xrd.local}/output"
      colab: "{paths.xrd.colab}/output"
```

### pXRF (Portable X-Ray Fluorescence)


```67:85:data/default_config.yaml
  pxrf:
    local: "{paths.data.local}/pXRF"
    colab: "{paths.data.colab}/pXRF"

    input:
      local: "{paths.pxrf.local}/input"
      colab: "{paths.pxrf.colab}/input"

    standards:
      local: "{paths.pxrf.local}/pXRF Standards.xlsx"
      colab: "{paths.pxrf.colab}/pXRF Standards.xlsx"

    descriptions:
      local: "{paths.pxrf.local}/pXRF Logbook.xlsx"
      colab: "{paths.pxrf.colab}/pXRF Logbook.xlsx"
      
    output:
      local: "{paths.pxrf.local}/output"
      colab: "{paths.pxrf.colab}/output"
```

## Input and Output Directories

Each subdirectory (Isotopes, MGS, XRD, pXRF) contains:

1. An `input` directory for raw data
2. An `output` directory for processed data

## Additional Files

- XRD subdirectory includes a "Mineral Categories.xlsx" file
- pXRF subdirectory includes "pXRF Standards.xlsx" and "pXRF Logbook.xlsx" files

## Data Files

The project includes various CSV files containing XRD results, such as:

- `data/XRD/input/XRD-results-sample.CSV`
- `data/XRD/input/ISic000101-ISic000200.CSV`
- `data/XRD/input/ISic001001-ISic001200.CSV`
- `data/XRD/input/ISic000001-ISic000100.CSV`
- `data/XRD/input/ISic001501-ISic004500.CSV`
- `data/XRD/input/ISic000201-ISic001000.CSV`

These files contain detailed XRD analysis results for different samples.

File: data/XRD/input/000001-000100.CSV
File;Sample;Sample ID;Parameter, Goal;Value;ESD
E:/nextcloud/ISicily/petrography/processing/XRD/ISic XRD/000004.lst;000004;;QCalcite;0.9658;0.0055,
E:/nextcloud/ISicily/petrography/processing/XRD/ISic XRD/000004.lst;000004;;QEnstatiteMg06Fe04;0.0342;0.0055,
E:/nextcloud/ISicily/petrography/processing/XRD/ISic XRD/000004.lst;000004;;Rwp;6.9100;,
E:/nextcloud/ISicily/petrography/processing/XRD/ISic XRD/000004.lst;000004;;Rexp;5.6400;,
E:/nextcloud/ISicily/petrography/processing/XRD/ISic XRD/000004.lst;000004;;Chi2;1.5011;,
E:/nextcloud/ISicily/petrography/processing/XRD/ISic XRD/000004.lst;000004;;GOF;1.2252;,
E:/nextcloud/ISicily/petrography/processing/XRD/ISic XRD/000009grey.lst;000009grey;;QCalcite;1;0,
E:/nextcloud/ISicily/petrography/processing/XRD/ISic XRD/000009grey.lst;000009grey;;Rwp;5.9600;,
E:/nextcloud/ISicily/petrography/processing/XRD/ISic XRD/000009grey.lst;000009grey;;Rexp;6.1700;,
E:/nextcloud/ISicily/petrography/processing/XRD/ISic XRD/000009grey.lst;000009grey;;Chi2;0.9331;,
E:/nextcloud/ISicily/petrography/processing/XRD/ISic XRD/000009grey.lst;000009grey;;GOF;0.9660;,
E:/nextcloud/ISicily/petrography/processing/XRD/ISic XRD/000015.lst;000015;;QCalcite;1;0,
E:/nextcloud/ISicily/petrography/processing/XRD/ISic XRD/000015.lst;000015;;Rwp;5.5200;,
E:/nextcloud/ISicily/petrography/processing/XRD/ISic XRD/000015.lst;000015;;Rexp;6.0700;,
E:/nextcloud/ISicily/petrography/processing/XRD/ISic XRD/000015.lst;000015;;Chi2;0.8270;,
E:/nextcloud/ISicily/petrography/processing/XRD/ISic XRD/000015.lst;000015;;GOF;0.9094;,
E:/nextcloud/ISicily/petrography/processing/XRD/ISic XRD/000017.lst;000017;;QCalcite;1;0,
E:/nextcloud/ISicily/petrography/processing/XRD/ISic XRD/000017.lst;000017;;Rwp;5.8400;,
E:/nextcloud/ISicily/petrography/processing/XRD/ISic XRD/000017.lst;000017;;Rexp;6.1300;,
E:/nextcloud/ISicily/petrography/processing/XRD/ISic XRD/000017.lst;000017;;Chi2;0.9076;,
E:/nextcloud/ISicily/petrography/processing/XRD/ISic XRD/000017.lst;000017;;GOF;0.9527;,
E:/nextcloud/ISicily/petrography/processing/XRD/ISic XRD/000021.lst;000021;;QCalcite;1;0,
E:/nextcloud/ISicily/petrography/processing/XRD/ISic XRD/000021.lst;000021;;Rwp;5.6300;,
E:/nextcloud/ISicily/petrography/processing/XRD/ISic XRD/000021.lst;000021;;Rexp;6.1200;,
E:/nextcloud/ISicily/petrography/processing/XRD/ISic XRD/000021.lst;000021;;Chi2;0.8463;,
E:/nextcloud/ISicily/petrography/processing/XRD/ISic XRD/000021.lst;000021;;GOF;0.9199;,
E:/nextcloud/ISicily/petrography/processing/XRD/ISic XRD/000023.lst;000023;;QCalcite;1;0,
E:/nextcloud/ISicily/petrography/processing/XRD/ISic XRD/000023.lst;000023;;Rwp;5.6800;,
E:/nextcloud/ISicily/petrography/processing/XRD/ISic XRD/000023.lst;000023;;Rexp;5.9700;,
E:/nextcloud/ISicily/petrography/processing/XRD/ISic XRD/000023.lst;000023;;Chi2;0.9052;,
E:/nextcloud/ISicily/petrography/processing/XRD/ISic XRD/000023.lst;000023;;GOF;0.9514;,
E:/nextcloud/ISicily/petrography/processing/XRD/ISic XRD/000026.lst;000026;;QCalcite;1;0,
E:/nextcloud/ISicily/petrography/processing/XRD/ISic XRD/000026.lst;000026;;Rwp;5.8900;,
E:/nextcloud/ISicily/petrography/processing/XRD/ISic XRD/000026.lst;000026;;Rexp;6.1300;,
E:/nextcloud/ISicily/petrography/processing/XRD/ISic XRD/000026.lst;000026;;Chi2;0.9232;,
E:/nextcloud/ISicily/petrography/processing/XRD/ISic XRD/000026.lst;000026;;GOF;0.9608;,
E:/nextcloud/ISicily/petrography/processing/XRD/ISic XRD/000027.lst;000027;;QCalcite;0.9489;0.006,
E:/nextcloud/ISicily/petrography/processing/XRD/ISic XRD/000027.lst;000027;;QEnstatiteMg06Fe04;0.0287;0.0059,
E:/nextcloud/ISicily/petrography/processing/XRD/ISic XRD/000027.lst;000027;;Qdolomite;0.0224;0.0036,
E:/nextcloud/ISicily/petrography/processing/XRD/ISic XRD/000027.lst;000027;;Rwp;5.1600;,
E:/nextcloud/ISicily/petrography/processing/XRD/ISic XRD/000027.lst;000027;;Rexp;5.5700;,
E:/nextcloud/ISicily/petrography/processing/XRD/ISic XRD/000027.lst;000027;;Chi2;0.8582;,
E:/nextcloud/ISicily/petrography/processing/XRD/ISic XRD/000027.lst;000027;;GOF;0.9264;,
E:/nextcloud/ISicily/petrography/processing/XRD/ISic XRD/000028.lst;000028;;QCalcite;0.9908;0.0026,
E:/nextcloud/ISicily/petrography/processing/XRD/ISic XRD/000028.lst;000028;;QEnstatiteMg09Fe01;0.0092;0.0026,
E:/nextcloud/ISicily/petrography/processing/XRD/ISic XRD/000028.lst;000028;;Rwp;6.1400;,
E:/nextcloud/ISicily/petrography/processing/XRD/ISic XRD/000028.lst;000028;;Rexp;5.7200;,
E:/nextcloud/ISicily/petrography/processing/XRD/ISic XRD/000028.lst;000028;;Chi2;1.1522;,
E:/nextcloud/ISicily/petrography/processing/XRD/ISic XRD/000028.lst;000028;;GOF;1.0734;,
E:/nextcloud/ISicily/petrography/processing/XRD/ISic XRD/000029grey.lst;000029grey;;QCalcite;0.9852;0.0053,
E:/nextcloud/ISicily/petrography/processing/XRD/ISic XRD/000029grey.lst;000029grey;;QEnstatiteMg06Fe04;0.0047;0.005,
E:/nextcloud/ISicily/petrography/processing/XRD/ISic XRD/000029grey.lst;000029grey;;Qdolomite;0.0101;0.0018,
E:/nextcloud/ISicily/petrography/processing/XRD/ISic XRD/000029grey.lst;000029grey;;Rwp;5.5300;,
E:/nextcloud/ISicily/petrography/processing/XRD/ISic XRD/000029grey.lst;000029grey;;Rexp;6.0100;,
E:/nextcloud/ISicily/petrography/processing/XRD/ISic XRD/000029grey.lst;000029grey;;Chi2;0.8466;,
E:/nextcloud/ISicily/petrography/processing/XRD/ISic XRD/000029grey.lst;000029grey;;GOF;0.9201;,
E:/nextcloud/ISicily/petrography/processing/XRD/ISic XRD/000029pink.lst;000029pink;;QCalcite;1;0,
E:/nextcloud/ISicily/petrography/processing/XRD/ISic XRD/000029pink.lst;000029pink;;Rwp;5.8500;,
E:/nextcloud/ISicily/petrography/processing/XRD/ISic XRD/000029pink.lst;000029pink;;Rexp;6.1600;,
E:/nextcloud/ISicily/petrography/processing/XRD/ISic XRD/000029pink.lst;000029pink;;Chi2;0.9019;,
E:/nextcloud/ISicily/petrography/processing/XRD/ISic XRD/000029pink.lst;000029pink;;GOF;0.9497;,
E:/nextcloud/ISicily/petrography/processing/XRD/ISic XRD/000034.lst;000034;;QCalcite;0.9817;0.003,
E:/nextcloud/ISicily/petrography/processing/XRD/ISic XRD/000034.lst;000034;;Qdolomite;0.0157;0.0025,
E:/nextcloud/ISicily/petrography/processing/XRD/ISic XRD/000034.lst;000034;;QGraphite3r;0.0026;0.0015,
E:/nextcloud/ISicily/petrography/processing/XRD/ISic XRD/000034.lst;000034;;Rwp;7.1600;,
E:/nextcloud/ISicily/petrography/processing/XRD/ISic XRD/000034.lst;000034;;Rexp;5.4800;,
E:/nextcloud/ISicily/petrography/processing/XRD/ISic XRD/000034.lst;000034;;Chi2;1.7071;,
E:/nextcloud/ISicily/petrography/processing/XRD/ISic XRD/000034.lst;000034;;GOF;1.3066;,
E:/nextcloud/ISicily/petrography/processing/XRD/ISic XRD/000036.lst;000036;;QCalcite;1;0,
E:/nextcloud/ISicily/petrography/processing/XRD/ISic XRD/000036.lst;000036;;Rwp;5.8800;,
E:/nextcloud/ISicily/petrography/processing/XRD/ISic XRD/000036.lst;000036;;Rexp;5.5500;,
E:/nextcloud/ISicily/petrography/processing/XRD/ISic XRD/000036.lst;000036;;Chi2;1.1225;,
E:/nextcloud/ISicily/petrography/processing/XRD/ISic XRD/000036.lst;000036;;GOF;1.0595;,
E:/nextcloud/ISicily/petrography/processing/XRD/ISic XRD/000040.lst;000040;;QCalcite;0.964;0.0039,
E:/nextcloud/ISicily/petrography/processing/XRD/ISic XRD/000040.lst;000040;;Qhydrotalcite;0.0212;0.003,
E:/nextcloud/ISicily/petrography/processing/XRD/ISic XRD/000040.lst;000040;;Qdolomite;0.0148;0.0024,
E:/nextcloud/ISicily/petrography/processing/XRD/ISic XRD/000040.lst;000040;;Rwp;6.0900;,
E:/nextcloud/ISicily/petrography/processing/XRD/ISic XRD/000040.lst;000040;;Rexp;5.4900;,
E:/nextcloud/ISicily/petrography/processing/XRD/ISic XRD/000040.lst;000040;;Chi2;1.2305;,
E:/nextcloud/ISicily/petrography/processing/XRD/ISic XRD/000040.lst;000040;;GOF;1.1093;,
E:/nextcloud/ISicily/petrography/processing/XRD/ISic XRD/000042.lst;000042;;QCalcite;0.8435;0.0046,
E:/nextcloud/ISicily/petrography/processing/XRD/ISic XRD/000042.lst;000042;;QAragonite;0.0799;0.0031,
E:/nextcloud/ISicily/petrography/processing/XRD/ISic XRD/000042.lst;000042;;Qquartz;0.03;0.0013,
E:/nextcloud/ISicily/petrography/processing/XRD/ISic XRD/000042.lst;000042;;QK2SO4;0.045;0.0037,
E:/nextcloud/ISicily/petrography/processing/XRD/ISic XRD/000042.lst;000042;;QRutile;0.00159;0.00067,
E:/nextcloud/ISicily/petrography/processing/XRD/ISic XRD/000042.lst;000042;;Rwp;5.5800;,
E:/nextcloud/ISicily/petrography/processing/XRD/ISic XRD/000042.lst;000042;;Rexp;5.8900;,
E:/nextcloud/ISicily/petrography/processing/XRD/ISic XRD/000042.lst;000042;;Chi2;0.8975;,
E:/nextcloud/ISicily/petrography/processing/XRD/ISic XRD/000042.lst;000042;;GOF;0.9474;,
E:/nextcloud/ISicily/petrography/processing/XRD/ISic XRD/000043.lst;000043;;QCalcite;1;0,
E:/nextcloud/ISicily/petrography/processing/XRD/ISic XRD/000043.lst;000043;;Rwp;5.6200;,
E:/nextcloud/ISicily/petrography/processing/XRD/ISic XRD/000043.lst;000043;;Rexp;5.9700;,
E:/nextcloud/ISicily/petrography/processing/XRD/ISic XRD/000043.lst;000043;;Chi2;0.8862;,
E:/nextcloud/ISicily/petrography/processing/XRD/ISic XRD/000043.lst;000043;;GOF;0.9414;,
E:/nextcloud/ISicily/petrography/processing/XRD/ISic XRD/000054.lst;000054;;QCalcite;0.9744;0.0015,
E:/nextcloud/ISicily/petrography/processing/XRD/ISic XRD/000054.lst;000054;;QSrApatite;0.0256;0.0015,
E:/nextcloud/ISicily/petrography/processing/XRD/ISic XRD/000054.lst;000054;;Rwp;5.8400;,
E:/nextcloud/ISicily/petrography/processing/XRD/ISic XRD/000054.lst;000054;;Rexp;6.1800;,
E:/nextcloud/ISicily/petrography/processing/XRD/ISic XRD/000054.lst;000054;;Chi2;0.8930;,
E:/nextcloud/ISicily/petrography/processing/XRD/ISic XRD/000054.lst;000054;;GOF;0.9450;,
E:/nextcloud/ISicily/petrography/processing/XRD/ISic XRD/000056.lst;000056;;QCalcite;0.9645;0.0033,
E:/nextcloud/ISicily/petrography/processing/XRD/ISic XRD/000056.lst;000056;;Qgypsum;0.0105;0.0023,
E:/nextcloud/ISicily/petrography/processing/XRD/ISic XRD/000056.lst;000056;;Qdolomite;0.0208;0.0028,
E:/nextcloud/ISicily/petrography/processing/XRD/ISic XRD/000056.lst;000056;;Qbrushite;0.0042;0.0014,
E:/nextcloud/ISicily/petrography/processing/XRD/ISic XRD/000056.lst;000056;;Rwp;7.4100;,
E:/nextcloud/ISicily/petrography/processing/XRD/ISic XRD/000056.lst;000056;;Rexp;5.7200;,
E:/nextcloud/ISicily/petrography/processing/XRD/ISic XRD/000056.lst;000056;;Chi2;1.6782;,
E:/nextcloud/ISicily/petrography/processing/XRD/ISic XRD/000056.lst;000056;;GOF;1.2955;,
E:/nextcloud/ISicily/petrography/processing/XRD/ISic XRD/000067.lst;000067;;QCalcite;1;0,
E:/nextcloud/ISicily/petrography/processing/XRD/ISic XRD/000067.lst;000067;;Rwp;6.8100;,
E:/nextcloud/ISicily/petrography/processing/XRD/ISic XRD/000067.lst;000067;;Rexp;5.4600;,
E:/nextcloud/ISicily/petrography/processing/XRD/ISic XRD/000067.lst;000067;;Chi2;1.5556;,
E:/nextcloud/ISicily/petrography/processing/XRD/ISic XRD/000067.lst;000067;;GOF;1.2473;,
E:/nextcloud/ISicily/petrography/processing/XRD/ISic XRD/000068.lst;000068;;QCalcite;0.9593;0.0031,
E:/nextcloud/ISicily/petrography/processing/XRD/ISic XRD/000068.lst;000068;;Qgypsum;0.0407;0.0031,
E:/nextcloud/ISicily/petrography/processing/XRD/ISic XRD/000068.lst;000068;;Rwp;12.1600;,
E:/nextcloud/ISicily/petrography/processing/XRD/ISic XRD/000068.lst;000068;;Rexp;11.5900;,
E:/nextcloud/ISicily/petrography/processing/XRD/ISic XRD/000068.lst;000068;;Chi2;1.1008;,
E:/nextcloud/ISicily/petrography/processing/XRD/ISic XRD/000068.lst;000068;;GOF;1.0492;,
E:/nextcloud/ISicily/petrography/processing/XRD/ISic XRD/000069.lst;000069;;QCalcite;0.99829;0.00066,
E:/nextcloud/ISicily/petrography/processing/XRD/ISic XRD/000069.lst;000069;;QGraphite3r;0;0,
E:/nextcloud/ISicily/petrography/processing/XRD/ISic XRD/000069.lst;000069;;Qquartz;0.00171;0.00066,
E:/nextcloud/ISicily/petrography/processing/XRD/ISic XRD/000069.lst;000069;;Rwp;14.9300;,
E:/nextcloud/ISicily/petrography/processing/XRD/ISic XRD/000069.lst;000069;;Rexp;10.6200;,
E:/nextcloud/ISicily/petrography/processing/XRD/ISic XRD/000069.lst;000069;;Chi2;1.9764;,
E:/nextcloud/ISicily/petrography/processing/XRD/ISic XRD/000069.lst;000069;;GOF;1.4058;,
E:/nextcloud/ISicily/petrography/processing/XRD/ISic XRD/000092.lst;000092;;QCalcite;1;0,
E:/nextcloud/ISicily/petrography/processing/XRD/ISic XRD/000092.lst;000092;;Rwp;5.4900;,
E:/nextcloud/ISicily/petrography/processing/XRD/ISic XRD/000092.lst;000092;;Rexp;5.7100;,
E:/nextcloud/ISicily/petrography/processing/XRD/ISic XRD/000092.lst;000092;;Chi2;0.9244;,
E:/nextcloud/ISicily/petrography/processing/XRD/ISic XRD/000092.lst;000092;;GOF;0.9615;,
E:/nextcloud/ISicily/petrography/processing/XRD/ISic XRD/000095.lst;000095;;QCalcite;0.9643;0.0013,
E:/nextcloud/ISicily/petrography/processing/XRD/ISic XRD/000095.lst;000095;;QSiderite;0.00483;0.00027,
E:/nextcloud/ISicily/petrography/processing/XRD/ISic XRD/000095.lst;000095;;Qquartz;0.00363;0.0003,
E:/nextcloud/ISicily/petrography/processing/XRD/ISic XRD/000095.lst;000095;;Qmusc2m1;0.01178;0.00077,
E:/nextcloud/ISicily/petrography/processing/XRD/ISic XRD/000095.lst;000095;;QHematite;0.00374;0.00028,
E:/nextcloud/ISicily/petrography/processing/XRD/ISic XRD/000095.lst;000095;;Qakermanite;0.01169;0.00083,
E:/nextcloud/ISicily/petrography/processing/XRD/ISic XRD/000095.lst;000095;;Rwp;9.2400;,
E:/nextcloud/ISicily/petrography/processing/XRD/ISic XRD/000095.lst;000095;;Rexp;7.7800;,
E:/nextcloud/ISicily/petrography/processing/XRD/ISic XRD/000095.lst;000095;;Chi2;1.4105;,
E:/nextcloud/ISicily/petrography/processing/XRD/ISic XRD/000095.lst;000095;;GOF;1.1877;,
E:/nextcloud/ISicily/petrography/processing/XRD/ISic XRD/000097.lst;000097;;QCalcite;1;0,
E:/nextcloud/ISicily/petrography/processing/XRD/ISic XRD/000097.lst;000097;;Rwp;5.5600;,
E:/nextcloud/ISicily/petrography/processing/XRD/ISic XRD/000097.lst;000097;;Rexp;5.5600;,
E:/nextcloud/ISicily/petrography/processing/XRD/ISic XRD/000097.lst;000097;;Chi2;1.0000;,
E:/nextcloud/ISicily/petrography/processing/XRD/ISic XRD/000097.lst;000097;;GOF;1.0000;,
E:/nextcloud/ISicily/petrography/processing/XRD/ISic XRD/000098.lst;000098;;QCalcite;0.9852;0.0033,
E:/nextcloud/ISicily/petrography/processing/XRD/ISic XRD/000098.lst;000098;;Qquartz;0.01;0.0015,
E:/nextcloud/ISicily/petrography/processing/XRD/ISic XRD/000098.lst;000098;;QGraphite3r;0.0048;0.0032,
E:/nextcloud/ISicily/petrography/processing/XRD/ISic XRD/000098.lst;000098;;Rwp;5.0900;,
E:/nextcloud/ISicily/petrography/processing/XRD/ISic XRD/000098.lst;000098;;Rexp;5.6500;,
E:/nextcloud/ISicily/petrography/processing/XRD/ISic XRD/000098.lst;000098;;Chi2;0.8116;,
E:/nextcloud/ISicily/petrography/processing/XRD/ISic XRD/000098.lst;000098;;GOF;0.9009;,
E:/nextcloud/ISicily/petrography/processing/XRD/ISic XRD/000100.lst;000100;;QCalcite;0.9751;0.0017,
E:/nextcloud/ISicily/petrography/processing/XRD/ISic XRD/000100.lst;000100;;Qquartz;0.00132;0.00024,
E:/nextcloud/ISicily/petrography/processing/XRD/ISic XRD/000100.lst;000100;;Qgypsum;0.00427;0.00035,
E:/nextcloud/ISicily/petrography/processing/XRD/ISic XRD/000100.lst;000100;;Qdolomite;0.00428;0.00043,
E:/nextcloud/ISicily/petrography/processing/XRD/ISic XRD/000100.lst;000100;;QEnstatiteMg09Fe01;0.0123;0.0016,
E:/nextcloud/ISicily/petrography/processing/XRD/ISic XRD/000100.lst;000100;;QSiderite;0.0027;0.00027,
E:/nextcloud/ISicily/petrography/processing/XRD/ISic XRD/000100.lst;000100;;Rwp;10.2700;,
E:/nextcloud/ISicily/petrography/processing/XRD/ISic XRD/000100.lst;000100;;Rexp;8.1100;,
E:/nextcloud/ISicily/petrography/processing/XRD/ISic XRD/000100.lst;000100;;Chi2;1.6036;,
E:/nextcloud/ISicily/petrography/processing/XRD/ISic XRD/000100.lst;000100;;GOF;1.2663;,

File: data/XRD/input/000009pink.CSV
File;Sample;Sample ID;Parameter, Goal;Value;ESD
E:/nextcloud/ISicily/petrography/processing/XRD/ISic XRD/000009pink.lst;000009pink;;QCalcite;0.9355;0.0033
E:/nextcloud/ISicily/petrography/processing/XRD/ISic XRD/000009pink.lst;000009pink;;QKaolinite1A;0.0221;0.0025
E:/nextcloud/ISicily/petrography/processing/XRD/ISic XRD/000009pink.lst;000009pink;;Qdolomite;0.0255;0.0017
E:/nextcloud/ISicily/petrography/processing/XRD/ISic XRD/000009pink.lst;000009pink;;Qhydrotalcite;0.0086;0.0013
E:/nextcloud/ISicily/petrography/processing/XRD/ISic XRD/000009pink.lst;000009pink;;QSiderite;0.0083;0.00084
E:/nextcloud/ISicily/petrography/processing/XRD/ISic XRD/000009pink.lst;000009pink;;Rwp;5.9300;
E:/nextcloud/ISicily/petrography/processing/XRD/ISic XRD/000009pink.lst;000009pink;;Rexp;6.1900;
E:/nextcloud/ISicily/petrography/processing/XRD/ISic XRD/000009pink.lst;000009pink;;Chi2;0.9178;
E:/nextcloud/ISicily/petrography/processing/XRD/ISic XRD/000009pink.lst;000009pink;;GOF;0.9580;

File: data/XRD/input/000101-000200.CSV
File;Sample;Sample ID;Parameter, Goal;Value;ESD
E:/nextcloud/ISicily/petrography/processing/XRD/ISic XRD/000101.lst;000101;;QCalcite;0.9505;0.0072
E:/nextcloud/ISicily/petrography/processing/XRD/ISic XRD/000101.lst;000101;;Qquartz;0.006;0.0015
E:/nextcloud/ISicily/petrography/processing/XRD/ISic XRD/000101.lst;000101;;Qdolomite;0.0143;0.0021
E:/nextcloud/ISicily/petrography/processing/XRD/ISic XRD/000101.lst;000101;;QCa4P6O19;0.0292;0.0068
E:/nextcloud/ISicily/petrography/processing/XRD/ISic XRD/000101.lst;000101;;Rwp;5.0500;
E:/nextcloud/ISicily/petrography/processing/XRD/ISic XRD/000101.lst;000101;;Rexp;5.6700;
E:/nextcloud/ISicily/petrography/processing/XRD/ISic XRD/000101.lst;000101;;Chi2;0.7933;
E:/nextcloud/ISicily/petrography/processing/XRD/ISic XRD/000101.lst;000101;;GOF;0.8907;
E:/nextcloud/ISicily/petrography/processing/XRD/ISic XRD/000103.lst;000103;;QCalcite;0.99451;0.00033
E:/nextcloud/ISicily/petrography/processing/XRD/ISic XRD/000103.lst;000103;;Qquartz;0.00549;0.00033
E:/nextcloud/ISicily/petrography/processing/XRD/ISic XRD/000103.lst;000103;;Rwp;8.4600;
E:/nextcloud/ISicily/petrography/processing/XRD/ISic XRD/000103.lst;000103;;Rexp;7.4200;
E:/nextcloud/ISicily/petrography/processing/XRD/ISic XRD/000103.lst;000103;;Chi2;1.3000;
E:/nextcloud/ISicily/petrography/processing/XRD/ISic XRD/000103.lst;000103;;GOF;1.1402;
E:/nextcloud/ISicily/petrography/processing/XRD/ISic XRD/000104.lst;000104;;QCalcite;0.996;0.0011
E:/nextcloud/ISicily/petrography/processing/XRD/ISic XRD/000104.lst;000104;;QSiderite;0.004;0.0011
E:/nextcloud/ISicily/petrography/processing/XRD/ISic XRD/000104.lst;000104;;Rwp;5.5800;
E:/nextcloud/ISicily/petrography/processing/XRD/ISic XRD/000104.lst;000104;;Rexp;5.5100;
E:/nextcloud/ISicily/petrography/processing/XRD/ISic XRD/000104.lst;000104;;Chi2;1.0256;
E:/nextcloud/ISicily/petrography/processing/XRD/ISic XRD/000104.lst;000104;;GOF;1.0127;
E:/nextcloud/ISicily/petrography/processing/XRD/ISic XRD/000114.lst;000114;;QCalcite;1;0
E:/nextcloud/ISicily/petrography/processing/XRD/ISic XRD/000114.lst;000114;;Qsi2n2o;0;0
E:/nextcloud/ISicily/petrography/processing/XRD/ISic XRD/000114.lst;000114;;Rwp;5.5500;
E:/nextcloud/ISicily/petrography/processing/XRD/ISic XRD/000114.lst;000114;;Rexp;5.7400;
E:/nextcloud/ISicily/petrography/processing/XRD/ISic XRD/000114.lst;000114;;Chi2;0.9349;
E:/nextcloud/ISicily/petrography/processing/XRD/ISic XRD/000114.lst;000114;;GOF;0.9669;
E:/nextcloud/ISicily/petrography/processing/XRD/ISic XRD/000121.lst;000121;;QCalcite;0.8866;0.0081
E:/nextcloud/ISicily/petrography/processing/XRD/ISic XRD/000121.lst;000121;;QClinoatacamite;0.0515;0.0031
E:/nextcloud/ISicily/petrography/processing/XRD/ISic XRD/000121.lst;000121;;Qgehlenite;0.0462;0.0068
E:/nextcloud/ISicily/petrography/processing/XRD/ISic XRD/000121.lst;000121;;Qchromimg;0.0157;0.0038
E:/nextcloud/ISicily/petrography/processing/XRD/ISic XRD/000121.lst;000121;;Rwp;11.2600;
E:/nextcloud/ISicily/petrography/processing/XRD/ISic XRD/000121.lst;000121;;Rexp;11.6700;
E:/nextcloud/ISicily/petrography/processing/XRD/ISic XRD/000121.lst;000121;;Chi2;0.9310;
E:/nextcloud/ISicily/petrography/processing/XRD/ISic XRD/000121.lst;000121;;GOF;0.9649;
E:/nextcloud/ISicily/petrography/processing/XRD/ISic XRD/000131back.lst;000131back;;QCalcite;0.7897;0.0022
E:/nextcloud/ISicily/petrography/processing/XRD/ISic XRD/000131back.lst;000131back;;QEnstatiteMg06Fe04Ca;0.019;0.0014
E:/nextcloud/ISicily/petrography/processing/XRD/ISic XRD/000131back.lst;000131back;;Qgypsum;0.02186;0.00083
E:/nextcloud/ISicily/petrography/processing/XRD/ISic XRD/000131back.lst;000131back;;QKaolinite1A;0.0283;0.0013
E:/nextcloud/ISicily/petrography/processing/XRD/ISic XRD/000131back.lst;000131back;;Qhercynite;0.00395;0.00051
E:/nextcloud/ISicily/petrography/processing/XRD/ISic XRD/000131back.lst;000131back;;Qquartz;0.07303;0.00059
E:/nextcloud/ISicily/petrography/processing/XRD/ISic XRD/000131back.lst;000131back;;QAlbite;0.0603;0.0014
E:/nextcloud/ISicily/petrography/processing/XRD/ISic XRD/000131back.lst;000131back;;QAnhydrite;0.00377;0.00035
E:/nextcloud/ISicily/petrography/processing/XRD/ISic XRD/000131back.lst;000131back;;Rwp;8.3300;
E:/nextcloud/ISicily/petrography/processing/XRD/ISic XRD/000131back.lst;000131back;;Rexp;7.1900;
E:/nextcloud/ISicily/petrography/processing/XRD/ISic XRD/000131back.lst;000131back;;Chi2;1.3422;
E:/nextcloud/ISicily/petrography/processing/XRD/ISic XRD/000131back.lst;000131back;;GOF;1.1586;
E:/nextcloud/ISicily/petrography/processing/XRD/ISic XRD/000131dark.lst;000131dark;;QCalcite;0.8101;0.0044
E:/nextcloud/ISicily/petrography/processing/XRD/ISic XRD/000131dark.lst;000131dark;;Qgypsum;0.0258;0.0015
E:/nextcloud/ISicily/petrography/processing/XRD/ISic XRD/000131dark.lst;000131dark;;Qquartz;0.1024;0.0014
E:/nextcloud/ISicily/petrography/processing/XRD/ISic XRD/000131dark.lst;000131dark;;Qchiolite;0.022;0.0027
E:/nextcloud/ISicily/petrography/processing/XRD/ISic XRD/000131dark.lst;000131dark;;Qanorthite;0;0
E:/nextcloud/ISicily/petrography/processing/XRD/ISic XRD/000131dark.lst;000131dark;;Qplag16an;0.0397;0.0039
E:/nextcloud/ISicily/petrography/processing/XRD/ISic XRD/000131dark.lst;000131dark;;Rwp;5.3600;
E:/nextcloud/ISicily/petrography/processing/XRD/ISic XRD/000131dark.lst;000131dark;;Rexp;5.6800;
E:/nextcloud/ISicily/petrography/processing/XRD/ISic XRD/000131dark.lst;000131dark;;Chi2;0.8905;
E:/nextcloud/ISicily/petrography/processing/XRD/ISic XRD/000131dark.lst;000131dark;;GOF;0.9437;
E:/nextcloud/ISicily/petrography/processing/XRD/ISic XRD/000131light.lst;000131light;;QCalcite;0.7839;0.0068
E:/nextcloud/ISicily/petrography/processing/XRD/ISic XRD/000131light.lst;000131light;;Qquartz;0.0942;0.0014
E:/nextcloud/ISicily/petrography/processing/XRD/ISic XRD/000131light.lst;000131light;;Qplag16an;0.0226;0.0019
E:/nextcloud/ISicily/petrography/processing/XRD/ISic XRD/000131light.lst;000131light;;Qankerit02;0.0993;0.0076
E:/nextcloud/ISicily/petrography/processing/XRD/ISic XRD/000131light.lst;000131light;;Rwp;4.8900;
E:/nextcloud/ISicily/petrography/processing/XRD/ISic XRD/000131light.lst;000131light;;Rexp;5.7900;
E:/nextcloud/ISicily/petrography/processing/XRD/ISic XRD/000131light.lst;000131light;;Chi2;0.7133;
E:/nextcloud/ISicily/petrography/processing/XRD/ISic XRD/000131light.lst;000131light;;GOF;0.8446;
E:/nextcloud/ISicily/petrography/processing/XRD/ISic XRD/000135orange.lst;000135orange;;QCalcite;0.8337;0.006
E:/nextcloud/ISicily/petrography/processing/XRD/ISic XRD/000135orange.lst;000135orange;;QPhlogopite1M;0.0243;0.0021
E:/nextcloud/ISicily/petrography/processing/XRD/ISic XRD/000135orange.lst;000135orange;;Qorthoclase;0.0653;0.0036
E:/nextcloud/ISicily/petrography/processing/XRD/ISic XRD/000135orange.lst;000135orange;;Qplag16an;0.0766;0.0052
E:/nextcloud/ISicily/petrography/processing/XRD/ISic XRD/000135orange.lst;000135orange;;Rwp;5.2800;
E:/nextcloud/ISicily/petrography/processing/XRD/ISic XRD/000135orange.lst;000135orange;;Rexp;5.5500;
E:/nextcloud/ISicily/petrography/processing/XRD/ISic XRD/000135orange.lst;000135orange;;Chi2;0.9051;
E:/nextcloud/ISicily/petrography/processing/XRD/ISic XRD/000135orange.lst;000135orange;;GOF;0.9514;
E:/nextcloud/ISicily/petrography/processing/XRD/ISic XRD/000135yellow.lst;000135yellow;;QCalcite;0.9827;0.003
E:/nextcloud/ISicily/petrography/processing/XRD/ISic XRD/000135yellow.lst;000135yellow;;QMagnesite;0.0173;0.003
E:/nextcloud/ISicily/petrography/processing/XRD/ISic XRD/000135yellow.lst;000135yellow;;Rwp;4.8900;
E:/nextcloud/ISicily/petrography/processing/XRD/ISic XRD/000135yellow.lst;000135yellow;;Rexp;5.7100;
E:/nextcloud/ISicily/petrography/processing/XRD/ISic XRD/000135yellow.lst;000135yellow;;Chi2;0.7334;
E:/nextcloud/ISicily/petrography/processing/XRD/ISic XRD/000135yellow.lst;000135yellow;;GOF;0.8564;
E:/nextcloud/ISicily/petrography/processing/XRD/ISic XRD/000146.lst;000146;;QCalcite;0.99336;0.0008
E:/nextcloud/ISicily/petrography/processing/XRD/ISic XRD/000146.lst;000146;;QGraphite3r;0.0025;0.00044
E:/nextcloud/ISicily/petrography/processing/XRD/ISic XRD/000146.lst;000146;;Qdolomite;0.00371;0.00054
E:/nextcloud/ISicily/petrography/processing/XRD/ISic XRD/000146.lst;000146;;QFerrosiliteFe;0.00042;0.00036
E:/nextcloud/ISicily/petrography/processing/XRD/ISic XRD/000146.lst;000146;;Rwp;11.7200;
E:/nextcloud/ISicily/petrography/processing/XRD/ISic XRD/000146.lst;000146;;Rexp;7.6200;
E:/nextcloud/ISicily/petrography/processing/XRD/ISic XRD/000146.lst;000146;;Chi2;2.3656;
E:/nextcloud/ISicily/petrography/processing/XRD/ISic XRD/000146.lst;000146;;GOF;1.5381;
E:/nextcloud/ISicily/petrography/processing/XRD/ISic XRD/000148.lst;000148;;QCalcite;0.9529;0.0069
E:/nextcloud/ISicily/petrography/processing/XRD/ISic XRD/000148.lst;000148;;Qsanina07;0.0113;0.0022
E:/nextcloud/ISicily/petrography/processing/XRD/ISic XRD/000148.lst;000148;;Qpicromerite;0.0358;0.0064
E:/nextcloud/ISicily/petrography/processing/XRD/ISic XRD/000148.lst;000148;;Rwp;6.8100;
E:/nextcloud/ISicily/petrography/processing/XRD/ISic XRD/000148.lst;000148;;Rexp;5.5500;
E:/nextcloud/ISicily/petrography/processing/XRD/ISic XRD/000148.lst;000148;;Chi2;1.5056;
E:/nextcloud/ISicily/petrography/processing/XRD/ISic XRD/000148.lst;000148;;GOF;1.2270;
E:/nextcloud/ISicily/petrography/processing/XRD/ISic XRD/000163.lst;000163;;QCalcite;1;0
E:/nextcloud/ISicily/petrography/processing/XRD/ISic XRD/000163.lst;000163;;Rwp;5.2100;
E:/nextcloud/ISicily/petrography/processing/XRD/ISic XRD/000163.lst;000163;;Rexp;5.5800;
E:/nextcloud/ISicily/petrography/processing/XRD/ISic XRD/000163.lst;000163;;Chi2;0.8718;
E:/nextcloud/ISicily/petrography/processing/XRD/ISic XRD/000163.lst;000163;;GOF;0.9337;
E:/nextcloud/ISicily/petrography/processing/XRD/ISic XRD/000168.lst;000168;;QCalcite;0.97788;0.00099
E:/nextcloud/ISicily/petrography/processing/XRD/ISic XRD/000168.lst;000168;;Qdolomite;0.01605;0.00067
E:/nextcloud/ISicily/petrography/processing/XRD/ISic XRD/000168.lst;000168;;QGraphite3r;0.00331;0.00053
E:/nextcloud/ISicily/petrography/processing/XRD/ISic XRD/000168.lst;000168;;Qgypsum;0.00275;0.00049
E:/nextcloud/ISicily/petrography/processing/XRD/ISic XRD/000168.lst;000168;;QAlbite;0;0
E:/nextcloud/ISicily/petrography/processing/XRD/ISic XRD/000168.lst;000168;;Rwp;13.8100;
E:/nextcloud/ISicily/petrography/processing/XRD/ISic XRD/000168.lst;000168;;Rexp;7.3700;
E:/nextcloud/ISicily/petrography/processing/XRD/ISic XRD/000168.lst;000168;;Chi2;3.5112;
E:/nextcloud/ISicily/petrography/processing/XRD/ISic XRD/000168.lst;000168;;GOF;1.8738;
E:/nextcloud/ISicily/petrography/processing/XRD/ISic XRD/000178.lst;000178;;QCalcite;0.9648;0.0041
E:/nextcloud/ISicily/petrography/processing/XRD/ISic XRD/000178.lst;000178;;QGraphite3r;0.0047;0.0015
E:/nextcloud/ISicily/petrography/processing/XRD/ISic XRD/000178.lst;000178;;QCorundum;0.02;0.003
E:/nextcloud/ISicily/petrography/processing/XRD/ISic XRD/000178.lst;000178;;Qorthoclase;0.0105;0.0025
E:/nextcloud/ISicily/petrography/processing/XRD/ISic XRD/000178.lst;000178;;Rwp;7.2700;
E:/nextcloud/ISicily/petrography/processing/XRD/ISic XRD/000178.lst;000178;;Rexp;5.6500;
E:/nextcloud/ISicily/petrography/processing/XRD/ISic XRD/000178.lst;000178;;Chi2;1.6557;
E:/nextcloud/ISicily/petrography/processing/XRD/ISic XRD/000178.lst;000178;;GOF;1.2867;
E:/nextcloud/ISicily/petrography/processing/XRD/ISic XRD/000181.lst;000181;;QCalcite;0.854;0.004
E:/nextcloud/ISicily/petrography/processing/XRD/ISic XRD/000181.lst;000181;;QMayenite;0.0165;0.0017
E:/nextcloud/ISicily/petrography/processing/XRD/ISic XRD/000181.lst;000181;;QClinochlore1A;0.0682;0.0025
E:/nextcloud/ISicily/petrography/processing/XRD/ISic XRD/000181.lst;000181;;QEnstatiteMg06Fe04Ca;0.0181;0.002
E:/nextcloud/ISicily/petrography/processing/XRD/ISic XRD/000181.lst;000181;;Qquartz;0.009;0.0013
E:/nextcloud/ISicily/petrography/processing/XRD/ISic XRD/000181.lst;000181;;Qsanid086;0.0218;0.003
E:/nextcloud/ISicily/petrography/processing/XRD/ISic XRD/000181.lst;000181;;QSiO2p3221;0.0123;0.0014
E:/nextcloud/ISicily/petrography/processing/XRD/ISic XRD/000181.lst;000181;;Rwp;6.7600;
E:/nextcloud/ISicily/petrography/processing/XRD/ISic XRD/000181.lst;000181;;Rexp;5.6700;
E:/nextcloud/ISicily/petrography/processing/XRD/ISic XRD/000181.lst;000181;;Chi2;1.4214;
E:/nextcloud/ISicily/petrography/processing/XRD/ISic XRD/000181.lst;000181;;GOF;1.1922;
E:/nextcloud/ISicily/petrography/processing/XRD/ISic XRD/000184.lst;000184;;QCalcite;0.9856;0.0019
E:/nextcloud/ISicily/petrography/processing/XRD/ISic XRD/000184.lst;000184;;Qquartz;0.00136;0.00032
E:/nextcloud/ISicily/petrography/processing/XRD/ISic XRD/000184.lst;000184;;Qgypsum;0.00344;0.00081
E:/nextcloud/ISicily/petrography/processing/XRD/ISic XRD/000184.lst;000184;;Qwhewellite;0.0065;0.0014
E:/nextcloud/ISicily/petrography/processing/XRD/ISic XRD/000184.lst;000184;;QGraphite3r;0.003;0.001
E:/nextcloud/ISicily/petrography/processing/XRD/ISic XRD/000184.lst;000184;;Rwp;9.0300;
E:/nextcloud/ISicily/petrography/processing/XRD/ISic XRD/000184.lst;000184;;Rexp;6.4200;
E:/nextcloud/ISicily/petrography/processing/XRD/ISic XRD/000184.lst;000184;;Chi2;1.9784;
E:/nextcloud/ISicily/petrography/processing/XRD/ISic XRD/000184.lst;000184;;GOF;1.4065;

File: data/XRD/input/000201-000600.CSV
File;Sample;Sample ID;Parameter, Goal;Value;ESD
E:/nextcloud/ISicily/petrography/processing/XRD/ISic XRD/000207.lst;000207;;QCalcite;0.9728;0.0023
E:/nextcloud/ISicily/petrography/processing/XRD/ISic XRD/000207.lst;000207;;Qdolomite;0.0272;0.0023
E:/nextcloud/ISicily/petrography/processing/XRD/ISic XRD/000207.lst;000207;;Rwp;5.8500;
E:/nextcloud/ISicily/petrography/processing/XRD/ISic XRD/000207.lst;000207;;Rexp;5.4600;
E:/nextcloud/ISicily/petrography/processing/XRD/ISic XRD/000207.lst;000207;;Chi2;1.1480;
E:/nextcloud/ISicily/petrography/processing/XRD/ISic XRD/000207.lst;000207;;GOF;1.0714;
E:/nextcloud/ISicily/petrography/processing/XRD/ISic XRD/000220.lst;000220;;QCalcite;0.9974;0.0012
E:/nextcloud/ISicily/petrography/processing/XRD/ISic XRD/000220.lst;000220;;QHematite;0.0026;0.0012
E:/nextcloud/ISicily/petrography/processing/XRD/ISic XRD/000220.lst;000220;;Rwp;7.7200;
E:/nextcloud/ISicily/petrography/processing/XRD/ISic XRD/000220.lst;000220;;Rexp;5.6200;
E:/nextcloud/ISicily/petrography/processing/XRD/ISic XRD/000220.lst;000220;;Chi2;1.8870;
E:/nextcloud/ISicily/petrography/processing/XRD/ISic XRD/000220.lst;000220;;GOF;1.3737;
E:/nextcloud/ISicily/petrography/processing/XRD/ISic XRD/000225.lst;000225;;QCalcite;0.9866;0.0019
E:/nextcloud/ISicily/petrography/processing/XRD/ISic XRD/000225.lst;000225;;Qdolomite;0.0134;0.0019
E:/nextcloud/ISicily/petrography/processing/XRD/ISic XRD/000225.lst;000225;;Rwp;5.0900;
E:/nextcloud/ISicily/petrography/processing/XRD/ISic XRD/000225.lst;000225;;Rexp;5.7500;
E:/nextcloud/ISicily/petrography/processing/XRD/ISic XRD/000225.lst;000225;;Chi2;0.7836;
E:/nextcloud/ISicily/petrography/processing/XRD/ISic XRD/000225.lst;000225;;GOF;0.8852;
E:/nextcloud/ISicily/petrography/processing/XRD/ISic XRD/000227.lst;000227;;QCalcite;0.9783;0.002
E:/nextcloud/ISicily/petrography/processing/XRD/ISic XRD/000227.lst;000227;;Qdolomite;0.0217;0.002
E:/nextcloud/ISicily/petrography/processing/XRD/ISic XRD/000227.lst;000227;;Rwp;5.4500;
E:/nextcloud/ISicily/petrography/processing/XRD/ISic XRD/000227.lst;000227;;Rexp;5.5500;
E:/nextcloud/ISicily/petrography/processing/XRD/ISic XRD/000227.lst;000227;;Chi2;0.9643;
E:/nextcloud/ISicily/petrography/processing/XRD/ISic XRD/000227.lst;000227;;GOF;0.9820;
E:/nextcloud/ISicily/petrography/processing/XRD/ISic XRD/000228.lst;000228;;QCalcite;0.94651;0.00095
E:/nextcloud/ISicily/petrography/processing/XRD/ISic XRD/000228.lst;000228;;Qgypsum;0.03208;0.00084
E:/nextcloud/ISicily/petrography/processing/XRD/ISic XRD/000228.lst;000228;;Qquartz;0.02069;0.00045
E:/nextcloud/ISicily/petrography/processing/XRD/ISic XRD/000228.lst;000228;;Qcerussite;0.000717;9E-05
E:/nextcloud/ISicily/petrography/processing/XRD/ISic XRD/000228.lst;000228;;Rwp;8.6700;
E:/nextcloud/ISicily/petrography/processing/XRD/ISic XRD/000228.lst;000228;;Rexp;7.3400;
E:/nextcloud/ISicily/petrography/processing/XRD/ISic XRD/000228.lst;000228;;Chi2;1.3952;
E:/nextcloud/ISicily/petrography/processing/XRD/ISic XRD/000228.lst;000228;;GOF;1.1812;
E:/nextcloud/ISicily/petrography/processing/XRD/ISic XRD/000229.lst;000229;;QCalcite;0.9425;0.0033
E:/nextcloud/ISicily/petrography/processing/XRD/ISic XRD/000229.lst;000229;;Qdolomite;0.0575;0.0033
E:/nextcloud/ISicily/petrography/processing/XRD/ISic XRD/000229.lst;000229;;Rwp;6.0100;
E:/nextcloud/ISicily/petrography/processing/XRD/ISic XRD/000229.lst;000229;;Rexp;5.4900;
E:/nextcloud/ISicily/petrography/processing/XRD/ISic XRD/000229.lst;000229;;Chi2;1.1984;
E:/nextcloud/ISicily/petrography/processing/XRD/ISic XRD/000229.lst;000229;;GOF;1.0947;
E:/nextcloud/ISicily/petrography/processing/XRD/ISic XRD/000231.lst;000231;;QCalcite;0;11
E:/nextcloud/ISicily/petrography/processing/XRD/ISic XRD/000231.lst;000231;;Qquartz;0.1;1.9
E:/nextcloud/ISicily/petrography/processing/XRD/ISic XRD/000231.lst;000231;;Qanorthite;0;0
E:/nextcloud/ISicily/petrography/processing/XRD/ISic XRD/000231.lst;000231;;Qchloritfxbg;0;13
E:/nextcloud/ISicily/petrography/processing/XRD/ISic XRD/000231.lst;000231;;Rwp;8.1700;
E:/nextcloud/ISicily/petrography/processing/XRD/ISic XRD/000231.lst;000231;;Rexp;7.4400;
E:/nextcloud/ISicily/petrography/processing/XRD/ISic XRD/000231.lst;000231;;Chi2;1.2059;
E:/nextcloud/ISicily/petrography/processing/XRD/ISic XRD/000231.lst;000231;;GOF;1.0981;
E:/nextcloud/ISicily/petrography/processing/XRD/ISic XRD/000232.lst;000232;;QCalcite;1;0
E:/nextcloud/ISicily/petrography/processing/XRD/ISic XRD/000232.lst;000232;;Rwp;6.8000;
E:/nextcloud/ISicily/petrography/processing/XRD/ISic XRD/000232.lst;000232;;Rexp;5.5900;
E:/nextcloud/ISicily/petrography/processing/XRD/ISic XRD/000232.lst;000232;;Chi2;1.4798;
E:/nextcloud/ISicily/petrography/processing/XRD/ISic XRD/000232.lst;000232;;GOF;1.2165;
E:/nextcloud/ISicily/petrography/processing/XRD/ISic XRD/000234.lst;000234;;QCalcite;0.97786;0.0004
E:/nextcloud/ISicily/petrography/processing/XRD/ISic XRD/000234.lst;000234;;Qquartz;0.02214;0.0004
E:/nextcloud/ISicily/petrography/processing/XRD/ISic XRD/000234.lst;000234;;Rwp;7.8500;
E:/nextcloud/ISicily/petrography/processing/XRD/ISic XRD/000234.lst;000234;;Rexp;7.4000;
E:/nextcloud/ISicily/petrography/processing/XRD/ISic XRD/000234.lst;000234;;Chi2;1.1253;
E:/nextcloud/ISicily/petrography/processing/XRD/ISic XRD/000234.lst;000234;;GOF;1.0608;
E:/nextcloud/ISicily/petrography/processing/XRD/ISic XRD/000252dark.lst;000252dark;;QCalcite;0.89565;0.00058
E:/nextcloud/ISicily/petrography/processing/XRD/ISic XRD/000252dark.lst;000252dark;;Qquartz;0.10435;0.00058
E:/nextcloud/ISicily/petrography/processing/XRD/ISic XRD/000252dark.lst;000252dark;;Rwp;7.7900;
E:/nextcloud/ISicily/petrography/processing/XRD/ISic XRD/000252dark.lst;000252dark;;Rexp;7.6100;
E:/nextcloud/ISicily/petrography/processing/XRD/ISic XRD/000252dark.lst;000252dark;;Chi2;1.0479;
E:/nextcloud/ISicily/petrography/processing/XRD/ISic XRD/000252dark.lst;000252dark;;GOF;1.0237;
E:/nextcloud/ISicily/petrography/processing/XRD/ISic XRD/000252light.lst;000252light;;QCalcite;0.8281;0.0024
E:/nextcloud/ISicily/petrography/processing/XRD/ISic XRD/000252light.lst;000252light;;Qstruvite;0.0269;0.0012
E:/nextcloud/ISicily/petrography/processing/XRD/ISic XRD/000252light.lst;000252light;;Qquartz;0.09271;0.00075
E:/nextcloud/ISicily/petrography/processing/XRD/ISic XRD/000252light.lst;000252light;;Qanorthite;0.0523;0.0022
E:/nextcloud/ISicily/petrography/processing/XRD/ISic XRD/000252light.lst;000252light;;Rwp;9.9700;
E:/nextcloud/ISicily/petrography/processing/XRD/ISic XRD/000252light.lst;000252light;;Rexp;7.7000;
E:/nextcloud/ISicily/petrography/processing/XRD/ISic XRD/000252light.lst;000252light;;Chi2;1.6765;
E:/nextcloud/ISicily/petrography/processing/XRD/ISic XRD/000252light.lst;000252light;;GOF;1.2948;
E:/nextcloud/ISicily/petrography/processing/XRD/ISic XRD/000366.lst;000366;;QCalcite;0.9966;0.0012
E:/nextcloud/ISicily/petrography/processing/XRD/ISic XRD/000366.lst;000366;;QPhlogopite2M1;0.0034;0.0012
E:/nextcloud/ISicily/petrography/processing/XRD/ISic XRD/000366.lst;000366;;Rwp;5.9900;
E:/nextcloud/ISicily/petrography/processing/XRD/ISic XRD/000366.lst;000366;;Rexp;5.9100;
E:/nextcloud/ISicily/petrography/processing/XRD/ISic XRD/000366.lst;000366;;Chi2;1.0273;
E:/nextcloud/ISicily/petrography/processing/XRD/ISic XRD/000366.lst;000366;;GOF;1.0135;
E:/nextcloud/ISicily/petrography/processing/XRD/ISic XRD/000368.lst;000368;;QCalcite;0.9597;0.0027
E:/nextcloud/ISicily/petrography/processing/XRD/ISic XRD/000368.lst;000368;;Qdolomite;0.0403;0.0027
E:/nextcloud/ISicily/petrography/processing/XRD/ISic XRD/000368.lst;000368;;Rwp;6.3100;
E:/nextcloud/ISicily/petrography/processing/XRD/ISic XRD/000368.lst;000368;;Rexp;6.0000;
E:/nextcloud/ISicily/petrography/processing/XRD/ISic XRD/000368.lst;000368;;Chi2;1.1060;
E:/nextcloud/ISicily/petrography/processing/XRD/ISic XRD/000368.lst;000368;;GOF;1.0517;
E:/nextcloud/ISicily/petrography/processing/XRD/ISic XRD/000408.lst;000408;;QCalcite;0.9696;0.0037
E:/nextcloud/ISicily/petrography/processing/XRD/ISic XRD/000408.lst;000408;;Qdolomite;0.026;0.0035
E:/nextcloud/ISicily/petrography/processing/XRD/ISic XRD/000408.lst;000408;;Qgypsum;0.0044;0.0019
E:/nextcloud/ISicily/petrography/processing/XRD/ISic XRD/000408.lst;000408;;Rwp;7.0000;
E:/nextcloud/ISicily/petrography/processing/XRD/ISic XRD/000408.lst;000408;;Rexp;5.4600;
E:/nextcloud/ISicily/petrography/processing/XRD/ISic XRD/000408.lst;000408;;Chi2;1.6437;
E:/nextcloud/ISicily/petrography/processing/XRD/ISic XRD/000408.lst;000408;;GOF;1.2821;
E:/nextcloud/ISicily/petrography/processing/XRD/ISic XRD/000417.lst;000417;;QCalcite;0.9873;0.0041
E:/nextcloud/ISicily/petrography/processing/XRD/ISic XRD/000417.lst;000417;;QFerrosiliteFe;0.0127;0.0041
E:/nextcloud/ISicily/petrography/processing/XRD/ISic XRD/000417.lst;000417;;Rwp;6.0400;
E:/nextcloud/ISicily/petrography/processing/XRD/ISic XRD/000417.lst;000417;;Rexp;5.5500;
E:/nextcloud/ISicily/petrography/processing/XRD/ISic XRD/000417.lst;000417;;Chi2;1.1844;
E:/nextcloud/ISicily/petrography/processing/XRD/ISic XRD/000417.lst;000417;;GOF;1.0883;
E:/nextcloud/ISicily/petrography/processing/XRD/ISic XRD/000469.lst;000469;;QCalcite;0.8004;0.0013
E:/nextcloud/ISicily/petrography/processing/XRD/ISic XRD/000469.lst;000469;;Qquartz;0.17008;0.00094
E:/nextcloud/ISicily/petrography/processing/XRD/ISic XRD/000469.lst;000469;;Qchloritoid;0.01328;0.00074
E:/nextcloud/ISicily/petrography/processing/XRD/ISic XRD/000469.lst;000469;;Qtitanite;0.00175;0.00037
E:/nextcloud/ISicily/petrography/processing/XRD/ISic XRD/000469.lst;000469;;QAragonite;0;0
E:/nextcloud/ISicily/petrography/processing/XRD/ISic XRD/000469.lst;000469;;QNacrite;0.01279;0.00093
E:/nextcloud/ISicily/petrography/processing/XRD/ISic XRD/000469.lst;000469;;QGoethite;0.00174;0.00033
E:/nextcloud/ISicily/petrography/processing/XRD/ISic XRD/000469.lst;000469;;Rwp;10.5500;
E:/nextcloud/ISicily/petrography/processing/XRD/ISic XRD/000469.lst;000469;;Rexp;7.2900;
E:/nextcloud/ISicily/petrography/processing/XRD/ISic XRD/000469.lst;000469;;Chi2;2.0944;
E:/nextcloud/ISicily/petrography/processing/XRD/ISic XRD/000469.lst;000469;;GOF;1.4472;
E:/nextcloud/ISicily/petrography/processing/XRD/ISic XRD/000509.lst;000509;;QCalcite;1;28
E:/nextcloud/ISicily/petrography/processing/XRD/ISic XRD/000509.lst;000509;;Qquartz;0;0.16
E:/nextcloud/ISicily/petrography/processing/XRD/ISic XRD/000509.lst;000509;;Qchloritfxbg;0;28
E:/nextcloud/ISicily/petrography/processing/XRD/ISic XRD/000509.lst;000509;;Rwp;8.0300;
E:/nextcloud/ISicily/petrography/processing/XRD/ISic XRD/000509.lst;000509;;Rexp;8.1300;
E:/nextcloud/ISicily/petrography/processing/XRD/ISic XRD/000509.lst;000509;;Chi2;0.9756;
E:/nextcloud/ISicily/petrography/processing/XRD/ISic XRD/000509.lst;000509;;GOF;0.9877;
E:/nextcloud/ISicily/petrography/processing/XRD/ISic XRD/000510.lst;000510;;QCalcite;0.99762;0.00033
E:/nextcloud/ISicily/petrography/processing/XRD/ISic XRD/000510.lst;000510;;Qquartz;0.00238;0.00033
E:/nextcloud/ISicily/petrography/processing/XRD/ISic XRD/000510.lst;000510;;Rwp;10.5800;
E:/nextcloud/ISicily/petrography/processing/XRD/ISic XRD/000510.lst;000510;;Rexp;8.0000;
E:/nextcloud/ISicily/petrography/processing/XRD/ISic XRD/000510.lst;000510;;Chi2;1.7490;
E:/nextcloud/ISicily/petrography/processing/XRD/ISic XRD/000510.lst;000510;;GOF;1.3225;
E:/nextcloud/ISicily/petrography/processing/XRD/ISic XRD/000514.lst;000514;;QCalcite;0.99912;0.00016
E:/nextcloud/ISicily/petrography/processing/XRD/ISic XRD/000514.lst;000514;;Qquartz;0.00088;0.00016
E:/nextcloud/ISicily/petrography/processing/XRD/ISic XRD/000514.lst;000514;;Rwp;8.9300;
E:/nextcloud/ISicily/petrography/processing/XRD/ISic XRD/000514.lst;000514;;Rexp;8.0600;
E:/nextcloud/ISicily/petrography/processing/XRD/ISic XRD/000514.lst;000514;;Chi2;1.2275;
E:/nextcloud/ISicily/petrography/processing/XRD/ISic XRD/000514.lst;000514;;GOF;1.1079;
E:/nextcloud/ISicily/petrography/processing/XRD/ISic XRD/000519.lst;000519;;QCalcite;0.99116;0.0009
E:/nextcloud/ISicily/petrography/processing/XRD/ISic XRD/000519.lst;000519;;QK2SO4;0.00884;0.0009
E:/nextcloud/ISicily/petrography/processing/XRD/ISic XRD/000519.lst;000519;;Rwp;8.8800;
E:/nextcloud/ISicily/petrography/processing/XRD/ISic XRD/000519.lst;000519;;Rexp;8.1100;
E:/nextcloud/ISicily/petrography/processing/XRD/ISic XRD/000519.lst;000519;;Chi2;1.1989;
E:/nextcloud/ISicily/petrography/processing/XRD/ISic XRD/000519.lst;000519;;GOF;1.0949;
E:/nextcloud/ISicily/petrography/processing/XRD/ISic XRD/000579.lst;000579;;QCalcite;0.9541;0.0059
E:/nextcloud/ISicily/petrography/processing/XRD/ISic XRD/000579.lst;000579;;Qsanina07;0.0395;0.0054
E:/nextcloud/ISicily/petrography/processing/XRD/ISic XRD/000579.lst;000579;;QWollastonite1A;0.0065;0.0035
E:/nextcloud/ISicily/petrography/processing/XRD/ISic XRD/000579.lst;000579;;Rwp;7.6700;
E:/nextcloud/ISicily/petrography/processing/XRD/ISic XRD/000579.lst;000579;;Rexp;5.6900;
E:/nextcloud/ISicily/petrography/processing/XRD/ISic XRD/000579.lst;000579;;Chi2;1.8170;
E:/nextcloud/ISicily/petrography/processing/XRD/ISic XRD/000579.lst;000579;;GOF;1.3480;
