Repository: kingsdigitallab/crossreads-petrography

# Colab Folder Structure

This README provides an overview of the Colab folder structure for the project.

## Root Directory

The root directory is located at:


```8:9:data/default_config.yaml
    local: "{paths.repo.local}/data"
    colab: /content/drive/MyDrive/Crossreads B D1/crossreads_petrography_data
```

## Data Directory

The main data directory is located at:


```11:13:data/default_config.yaml
  data:
    local: "{paths.repo.local}/data"
    colab: "{paths.root.colab}"
```

### Metadata


```15:25:data/default_config.yaml
  metadata:
    local: "{paths.root.local}/Metadata"
    colab: "{paths.root.colab}/Metadata"

    metamorphic:

File: data/XRD/input/ISic001201-ISic001500.CSV
File;Sample;Sample ID;Parameter, Goal;Value;ESD
E:/nextcloud/ISicily/petrography/XRD/001207vg.lst;001207vg;;QCalcite;0.00441;0.00085,
E:/nextcloud/ISicily/petrography/XRD/001207vg.lst;001207vg;;Qquartz;0.4086;0.0033,
E:/nextcloud/ISicily/petrography/XRD/001207vg.lst;001207vg;;Qmicroint2;0.094;0.0025,
E:/nextcloud/ISicily/petrography/XRD/001207vg.lst;001207vg;;Qmusc2m1;0.136;0.0044,
E:/nextcloud/ISicily/petrography/XRD/001207vg.lst;001207vg;;Qchlorite2b;0.0554;0.0023,
E:/nextcloud/ISicily/petrography/XRD/001207vg.lst;001207vg;;QSrApatite;0.00809;0.00049,
E:/nextcloud/ISicily/petrography/XRD/001207vg.lst;001207vg;;QAlbite;0.1595;0.0039,
E:/nextcloud/ISicily/petrography/XRD/001207vg.lst;001207vg;;Qzro2mkl;0.01421;0.00077,
E:/nextcloud/ISicily/petrography/XRD/001207vg.lst;001207vg;;Qorthoclase;0.1199;0.0024,
E:/nextcloud/ISicily/petrography/XRD/001207vg.lst;001207vg;;Rwp;10.3200;,
E:/nextcloud/ISicily/petrography/XRD/001207vg.lst;001207vg;;Rexp;5.2600;,
E:/nextcloud/ISicily/petrography/XRD/001207vg.lst;001207vg;;Chi2;3.8494;,
E:/nextcloud/ISicily/petrography/XRD/001207vg.lst;001207vg;;GOF;1.9620;,
E:/nextcloud/ISicily/petrography/XRD/001399green.lst;001399green;;QCalcite;0.0587;0.0028,
E:/nextcloud/ISicily/petrography/XRD/001399green.lst;001399green;;Qquartz;0.0303;0.0029,
E:/nextcloud/ISicily/petrography/XRD/001399green.lst;001399green;;Qmusc2m1;0.256;0.013,
E:/nextcloud/ISicily/petrography/XRD/001399green.lst;001399green;;Qplag16an;0.499;0.019,
E:/nextcloud/ISicily/petrography/XRD/001399green.lst;001399green;;Qtridyorth;0.0885;0.0056,
E:/nextcloud/ISicily/petrography/XRD/001399green.lst;001399green;;Qmgchromi;0.0352;0.0039,
E:/nextcloud/ISicily/petrography/XRD/001399green.lst;001399green;;Qbrookite;0.0322;0.0044,
E:/nextcloud/ISicily/petrography/XRD/001399green.lst;001399green;;Rwp;5.1400;,
E:/nextcloud/ISicily/petrography/XRD/001399green.lst;001399green;;Rexp;5.7400;,
E:/nextcloud/ISicily/petrography/XRD/001399green.lst;001399green;;Chi2;0.8019;,
E:/nextcloud/ISicily/petrography/XRD/001399green.lst;001399green;;GOF;0.8955;,
E:/nextcloud/ISicily/petrography/XRD/001399grey.lst;001399grey;;QCalcite;0.3536;0.0077,
E:/nextcloud/ISicily/petrography/XRD/001399grey.lst;001399grey;;Qquartz;0.1119;0.0037,
E:/nextcloud/ISicily/petrography/XRD/001399grey.lst;001399grey;;Qannite;0.0966;0.0052,
E:/nextcloud/ISicily/petrography/XRD/001399grey.lst;001399grey;;Qarcanite;0.0746;0.0049,
E:/nextcloud/ISicily/petrography/XRD/001399grey.lst;001399grey;;Qanorthite;0.137;0.02,
E:/nextcloud/ISicily/petrography/XRD/001399grey.lst;001399grey;;Qmgchromi;0.0141;0.0013,
E:/nextcloud/ISicily/petrography/XRD/001399grey.lst;001399grey;;Qplag16an;0.212;0.012,
E:/nextcloud/ISicily/petrography/XRD/001399grey.lst;001399grey;;Rwp;8.9900;,
E:/nextcloud/ISicily/petrography/XRD/001399grey.lst;001399grey;;Rexp;5.9600;,
E:/nextcloud/ISicily/petrography/XRD/001399grey.lst;001399grey;;Chi2;2.2752;,
E:/nextcloud/ISicily/petrography/XRD/001399grey.lst;001399grey;;GOF;1.5084;,
E:/nextcloud/ISicily/petrography/XRD/001430p.lst;001430p;;QCalcite;0.9655;0.0023,
E:/nextcloud/ISicily/petrography/XRD/001430p.lst;001430p;;Qquartz;0.0163;0.0012,
E:/nextcloud/ISicily/petrography/XRD/001430p.lst;001430p;;Qaragonite;0.0183;0.0021,
E:/nextcloud/ISicily/petrography/XRD/001430p.lst;001430p;;Rwp;5.5400;,
E:/nextcloud/ISicily/petrography/XRD/001430p.lst;001430p;;Rexp;6.0000;,
E:/nextcloud/ISicily/petrography/XRD/001430p.lst;001430p;;Chi2;0.8525;,
E:/nextcloud/ISicily/petrography/XRD/001430p.lst;001430p;;GOF;0.9233;,
E:/nextcloud/ISicily/petrography/XRD/001441.lst;001441;;QCalcite;0.3823;0.0038,
E:/nextcloud/ISicily/petrography/XRD/001441.lst;001441;;Qquartz;0.4284;0.0039,
E:/nextcloud/ISicily/petrography/XRD/001441.lst;001441;;Qdolomite;0.0128;0.0024,
E:/nextcloud/ISicily/petrography/XRD/001441.lst;001441;;QEnstatiteMg06Fe04;0.025;0.003,
E:/nextcloud/ISicily/petrography/XRD/001441.lst;001441;;Qanorthite;0.1515;0.0071,
E:/nextcloud/ISicily/petrography/XRD/001441.lst;001441;;Rwp;6.6000;,
E:/nextcloud/ISicily/petrography/XRD/001441.lst;001441;;Rexp;5.8300;,
E:/nextcloud/ISicily/petrography/XRD/001441.lst;001441;;Chi2;1.2816;,
E:/nextcloud/ISicily/petrography/XRD/001441.lst;001441;;GOF;1.1321;,
E:/nextcloud/ISicily/petrography/XRD/001448.lst;001448;;QCalcite;0.6516;0.0019,
E:/nextcloud/ISicily/petrography/XRD/001448.lst;001448;;Qquartz;0.3484;0.0019,
E:/nextcloud/ISicily/petrography/XRD/001448.lst;001448;;Rwp;6.0300;,
E:/nextcloud/ISicily/petrography/XRD/001448.lst;001448;;Rexp;5.9200;,
E:/nextcloud/ISicily/petrography/XRD/001448.lst;001448;;Chi2;1.0375;,
E:/nextcloud/ISicily/petrography/XRD/001448.lst;001448;;GOF;1.0186;,
E:/nextcloud/ISicily/petrography/XRD/001449vg.lst;001449vg;;QCalcite;0.8015;0.0037,
E:/nextcloud/ISicily/petrography/XRD/001449vg.lst;001449vg;;Qquartz;0.1436;0.0015,
E:/nextcloud/ISicily/petrography/XRD/001449vg.lst;001449vg;;QMgCalcite;0.0097;0.0015,
E:/nextcloud/ISicily/petrography/XRD/001449vg.lst;001449vg;;QGraphite3r;0.0452;0.0037,
E:/nextcloud/ISicily/petrography/XRD/001449vg.lst;001449vg;;Rwp;11.0700;,
E:/nextcloud/ISicily/petrography/XRD/001449vg.lst;001449vg;;Rexp;7.2300;,
E:/nextcloud/ISicily/petrography/XRD/001449vg.lst;001449vg;;Chi2;2.3443;,
E:/nextcloud/ISicily/petrography/XRD/001449vg.lst;001449vg;;GOF;1.5311;,
E:/nextcloud/ISicily/petrography/XRD/001455.lst;001455;;QCalcite;0.8618;0.0036,
E:/nextcloud/ISicily/petrography/XRD/001455.lst;001455;;Qquartz;0.0942;0.0016,
E:/nextcloud/ISicily/petrography/XRD/001455.lst;001455;;Qdolomite;0.0277;0.0029,
E:/nextcloud/ISicily/petrography/XRD/001455.lst;001455;;Qhydrotalcite;0.0163;0.002,
E:/nextcloud/ISicily/petrography/XRD/001455.lst;001455;;Rwp;5.1700;,
E:/nextcloud/ISicily/petrography/XRD/001455.lst;001455;;Rexp;5.6600;,
E:/nextcloud/ISicily/petrography/XRD/001455.lst;001455;;Chi2;0.8343;,
E:/nextcloud/ISicily/petrography/XRD/001455.lst;001455;;GOF;0.9134;,
E:/nextcloud/ISicily/petrography/XRD/001456p.lst;001456p;;QCalcite;0.765;0.0024,
E:/nextcloud/ISicily/petrography/XRD/001456p.lst;001456p;;Qquartz;0.235;0.0024,
E:/nextcloud/ISicily/petrography/XRD/001456p.lst;001456p;;Rwp;5.1300;,
E:/nextcloud/ISicily/petrography/XRD/001456p.lst;001456p;;Rexp;5.4600;,
E:/nextcloud/ISicily/petrography/XRD/001456p.lst;001456p;;Chi2;0.8828;,
E:/nextcloud/ISicily/petrography/XRD/001456p.lst;001456p;;GOF;0.9396;,
E:/nextcloud/ISicily/petrography/XRD/001457.lst;001457;;QCalcite;0.8724;0.0015,
E:/nextcloud/ISicily/petrography/XRD/001457.lst;001457;;Qquartz;0.1276;0.0015,
E:/nextcloud/ISicily/petrography/XRD/001457.lst;001457;;Rwp;5.8700;,
E:/nextcloud/ISicily/petrography/XRD/001457.lst;001457;;Rexp;5.6900;,
E:/nextcloud/ISicily/petrography/XRD/001457.lst;001457;;Chi2;1.0643;,
E:/nextcloud/ISicily/petrography/XRD/001457.lst;001457;;GOF;1.0316;,
E:/nextcloud/ISicily/petrography/XRD/001457vg.lst;001457vg;;QCalcite;0.8321;0.0026,
E:/nextcloud/ISicily/petrography/XRD/001457vg.lst;001457vg;;Qquartz;0.1084;0.0014,
E:/nextcloud/ISicily/petrography/XRD/001457vg.lst;001457vg;;Qgypsum;0.0106;0.0011,
E:/nextcloud/ISicily/petrography/XRD/001457vg.lst;001457vg;;Qhydrotalcite;0.0061;0.0011,
E:/nextcloud/ISicily/petrography/XRD/001457vg.lst;001457vg;;Qstruvite;0.0429;0.0025,
E:/nextcloud/ISicily/petrography/XRD/001457vg.lst;001457vg;;Rwp;14.3300;,
E:/nextcloud/ISicily/petrography/XRD/001457vg.lst;001457vg;;Rexp;6.9300;,
E:/nextcloud/ISicily/petrography/XRD/001457vg.lst;001457vg;;Chi2;4.2759;,
E:/nextcloud/ISicily/petrography/XRD/001457vg.lst;001457vg;;GOF;2.0678;,
E:/nextcloud/ISicily/petrography/XRD/001463.lst;001463;;QCalcite;0.9911;0.0017,
E:/nextcloud/ISicily/petrography/XRD/001463.lst;001463;;Qquartz;0.0089;0.0017,
E:/nextcloud/ISicily/petrography/XRD/001463.lst;001463;;Rwp;5.3100;,
E:/nextcloud/ISicily/petrography/XRD/001463.lst;001463;;Rexp;5.9200;,
E:/nextcloud/ISicily/petrography/XRD/001463.lst;001463;;Chi2;0.8045;,
E:/nextcloud/ISicily/petrography/XRD/001463.lst;001463;;GOF;0.8970;,
E:/nextcloud/ISicily/petrography/XRD/001463red.lst;001463red;;QCalcite;0.9542;0.005,
E:/nextcloud/ISicily/petrography/XRD/001463red.lst;001463red;;Qquartz;0.0231;0.0013,
E:/nextcloud/ISicily/petrography/XRD/001463red.lst;001463red;;Qstruvite;0.0227;0.005,
E:/nextcloud/ISicily/petrography/XRD/001463red.lst;001463red;;Rwp;5.4500;,
E:/nextcloud/ISicily/petrography/XRD/001463red.lst;001463red;;Rexp;5.9500;,
E:/nextcloud/ISicily/petrography/XRD/001463red.lst;001463red;;Chi2;0.8390;,
E:/nextcloud/ISicily/petrography/XRD/001463red.lst;001463red;;GOF;0.9160;,
E:/nextcloud/ISicily/petrography/XRD/001464.lst;001464;;QCalcite;0.4728;0.0033,
E:/nextcloud/ISicily/petrography/XRD/001464.lst;001464;;Qquartz;0.5272;0.0033,
E:/nextcloud/ISicily/petrography/XRD/001464.lst;001464;;Rwp;7.4400;,
E:/nextcloud/ISicily/petrography/XRD/001464.lst;001464;;Rexp;5.5600;,
E:/nextcloud/ISicily/petrography/XRD/001464.lst;001464;;Chi2;1.7906;,
E:/nextcloud/ISicily/petrography/XRD/001464.lst;001464;;GOF;1.3381;,
E:/nextcloud/ISicily/petrography/XRD/001464vg.lst;001464vg;;QCalcite;0.6347;0.0015,
E:/nextcloud/ISicily/petrography/XRD/001464vg.lst;001464vg;;Qquartz;0.3436;0.0013,
E:/nextcloud/ISicily/petrography/XRD/001464vg.lst;001464vg;;Qdolomite;0.01375;0.00073,
E:/nextcloud/ISicily/petrography/XRD/001464vg.lst;001464vg;;Qhydrotalcite;0.00316;0.00057,
E:/nextcloud/ISicily/petrography/XRD/001464vg.lst;001464vg;;Qchloritoid;0.00479;0.0008,
E:/nextcloud/ISicily/petrography/XRD/001464vg.lst;001464vg;;Rwp;9.3700;,
E:/nextcloud/ISicily/petrography/XRD/001464vg.lst;001464vg;;Rexp;6.4800;,
E:/nextcloud/ISicily/petrography/XRD/001464vg.lst;001464vg;;Chi2;2.0909;,
E:/nextcloud/ISicily/petrography/XRD/001464vg.lst;001464vg;;GOF;1.4460;,
E:/nextcloud/ISicily/petrography/XRD/001465pvg.lst;001465pvg;;QCalcite;0.8932;0.0011,
E:/nextcloud/ISicily/petrography/XRD/001465pvg.lst;001465pvg;;Qquartz;0.10248;0.00072,
E:/nextcloud/ISicily/petrography/XRD/001465pvg.lst;001465pvg;;QEnstatiteMg06Fe04;0.00194;0.00077,
E:/nextcloud/ISicily/petrography/XRD/001465pvg.lst;001465pvg;;Qgoethite;0.00235;0.00046,
E:/nextcloud/ISicily/petrography/XRD/001465pvg.lst;001465pvg;;Rwp;9.4800;,
E:/nextcloud/ISicily/petrography/XRD/001465pvg.lst;001465pvg;;Rexp;7.4200;,
E:/nextcloud/ISicily/petrography/XRD/001465pvg.lst;001465pvg;;Chi2;1.6323;,
E:/nextcloud/ISicily/petrography/XRD/001465pvg.lst;001465pvg;;GOF;1.2776;,
E:/nextcloud/ISicily/petrography/XRD/001466.lst;001466;;QCalcite;0.5476;0.0064,
E:/nextcloud/ISicily/petrography/XRD/001466.lst;001466;;Qquartz;0.2481;0.0034,
E:/nextcloud/ISicily/petrography/XRD/001466.lst;001466;;Qanalcimc;0.0312;0.0029,
E:/nextcloud/ISicily/petrography/XRD/001466.lst;001466;;Qpericlase;0.049;0.0016,
E:/nextcloud/ISicily/petrography/XRD/001466.lst;001466;;Qmonohydrocalcite;0.037;0.0064,
E:/nextcloud/ISicily/petrography/XRD/001466.lst;001466;;QAlbite;0.0473;0.0056,
E:/nextcloud/ISicily/petrography/XRD/001466.lst;001466;;Qmonazite;0.0195;0.0014,
E:/nextcloud/ISicily/petrography/XRD/001466.lst;001466;;Qactinolite;0.0203;0.0031,
E:/nextcloud/ISicily/petrography/XRD/001466.lst;001466;;Rwp;7.7100;,
E:/nextcloud/ISicily/petrography/XRD/001466.lst;001466;;Rexp;5.9300;,
E:/nextcloud/ISicily/petrography/XRD/001466.lst;001466;;Chi2;1.6904;,
E:/nextcloud/ISicily/petrography/XRD/001466.lst;001466;;GOF;1.3002;,
E:/nextcloud/ISicily/petrography/XRD/001467.lst;001467;;QCalcite;0.7911;0.002,
E:/nextcloud/ISicily/petrography/XRD/001467.lst;001467;;Qquartz;0.1994;0.0018,
E:/nextcloud/ISicily/petrography/XRD/001467.lst;001467;;Qanatase;0.0095;0.001,
E:/nextcloud/ISicily/petrography/XRD/001467.lst;001467;;Rwp;6.6300;,
E:/nextcloud/ISicily/petrography/XRD/001467.lst;001467;;Rexp;5.9200;,
E:/nextcloud/ISicily/petrography/XRD/001467.lst;001467;;Chi2;1.2542;,
E:/nextcloud/ISicily/petrography/XRD/001467.lst;001467;;GOF;1.1199;,
E:/nextcloud/ISicily/petrography/XRD/001468vg.lst;001468vg;;QCalcite;0.7333;0.0024,
E:/nextcloud/ISicily/petrography/XRD/001468vg.lst;001468vg;;Qquartz;0.218;0.0017,
E:/nextcloud/ISicily/petrography/XRD/001468vg.lst;001468vg;;Qsanid08;0.0301;0.0023,
E:/nextcloud/ISicily/petrography/XRD/001468vg.lst;001468vg;;QZircon;0.00334;0.00051,
E:/nextcloud/ISicily/petrography/XRD/001468vg.lst;001468vg;;QRutile;0.007;0.00057,
E:/nextcloud/ISicily/petrography/XRD/001468vg.lst;001468vg;;QNacrite;0.0083;0.0015,
E:/nextcloud/ISicily/petrography/XRD/001468vg.lst;001468vg;;Rwp;13.2600;,
E:/nextcloud/ISicily/petrography/XRD/001468vg.lst;001468vg;;Rexp;7.1500;,
E:/nextcloud/ISicily/petrography/XRD/001468vg.lst;001468vg;;Chi2;3.4393;,
E:/nextcloud/ISicily/petrography/XRD/001468vg.lst;001468vg;;GOF;1.8545;,
E:/nextcloud/ISicily/petrography/XRD/001469p.lst;001469p;;QCalcite;0.9972;0.0013,
E:/nextcloud/ISicily/petrography/XRD/001469p.lst;001469p;;Qquartz;0.0028;0.0013,
E:/nextcloud/ISicily/petrography/XRD/001469p.lst;001469p;;Rwp;5.7700;,
E:/nextcloud/ISicily/petrography/XRD/001469p.lst;001469p;;Rexp;5.8800;,
E:/nextcloud/ISicily/petrography/XRD/001469p.lst;001469p;;Chi2;0.9629;,
E:/nextcloud/ISicily/petrography/XRD/001469p.lst;001469p;;GOF;0.9813;,
E:/nextcloud/ISicily/petrography/XRD/001470.lst;001470;;QCalcite;0.8099;0.0019,
E:/nextcloud/ISicily/petrography/XRD/001470.lst;001470;;Qquartz;0.1901;0.0019,
E:/nextcloud/ISicily/petrography/XRD/001470.lst;001470;;Rwp;5.7300;,
E:/nextcloud/ISicily/petrography/XRD/001470.lst;001470;;Rexp;5.8600;,
E:/nextcloud/ISicily/petrography/XRD/001470.lst;001470;;Chi2;0.9561;,
E:/nextcloud/ISicily/petrography/XRD/001470.lst;001470;;GOF;0.9778;,
E:/nextcloud/ISicily/petrography/XRD/001471vg.lst;001471vg;;QCalcite;0.95794;0.00051,
E:/nextcloud/ISicily/petrography/XRD/001471vg.lst;001471vg;;Qquartz;0.04206;0.00051,
E:/nextcloud/ISicily/petrography/XRD/001471vg.lst;001471vg;;Rwp;9.0000;,
E:/nextcloud/ISicily/petrography/XRD/001471vg.lst;001471vg;;Rexp;7.6300;,
E:/nextcloud/ISicily/petrography/XRD/001471vg.lst;001471vg;;Chi2;1.3913;,
E:/nextcloud/ISicily/petrography/XRD/001471vg.lst;001471vg;;GOF;1.1796;,
E:/nextcloud/ISicily/petrography/XRD/001482vg.lst;001482vg;;QCalcite;0.5726;0.0027,
E:/nextcloud/ISicily/petrography/XRD/001482vg.lst;001482vg;;Qquartz;0.1732;0.0013,
E:/nextcloud/ISicily/petrography/XRD/001482vg.lst;001482vg;;Qgoethite;0.0387;0.0012,
E:/nextcloud/ISicily/petrography/XRD/001482vg.lst;001482vg;;Qmullite21;0.0056;0.0025,
E:/nextcloud/ISicily/petrography/XRD/001482vg.lst;001482vg;;Qleucite;0.0074;0.00098,
E:/nextcloud/ISicily/petrography/XRD/001482vg.lst;001482vg;;Qc3nacu;0.00497;0.00073,
E:/nextcloud/ISicily/petrography/XRD/001482vg.lst;001482vg;;Qaragonite;0.1613;0.0018,
E:/nextcloud/ISicily/petrography/XRD/001482vg.lst;001482vg;;Qleucite;0.0074;0.00098,
E:/nextcloud/ISicily/petrography/XRD/001482vg.lst;001482vg;;QRutile;0.00209;0.00045,
E:/nextcloud/ISicily/petrography/XRD/001482vg.lst;001482vg;;QEnstatiteMg06Fe04Ca;0.005;0.00097,
E:/nextcloud/ISicily/petrography/XRD/001482vg.lst;001482vg;;Qnontronite;0.0218;0.002,
E:/nextcloud/ISicily/petrography/XRD/001482vg.lst;001482vg;;Rwp;8.0700;,
E:/nextcloud/ISicily/petrography/XRD/001482vg.lst;001482vg;;Rexp;6.3500;,
E:/nextcloud/ISicily/petrography/XRD/001482vg.lst;001482vg;;Chi2;1.6151;,
E:/nextcloud/ISicily/petrography/XRD/001482vg.lst;001482vg;;GOF;1.2709;,

File: data/XRD/input/ISic001501-ISic004500.CSV
File;Sample;Sample ID;Parameter, Goal;Value;ESD
E:/nextcloud/ISicily/petrography/XRD/001562.lst;001562;;QCalcite;0.8929;0.0016
E:/nextcloud/ISicily/petrography/XRD/001562.lst;001562;;Qquartz;0.1071;0.0016
E:/nextcloud/ISicily/petrography/XRD/001562.lst;001562;;Rwp;4.9600;
E:/nextcloud/ISicily/petrography/XRD/001562.lst;001562;;Rexp;5.6900;
E:/nextcloud/ISicily/petrography/XRD/001562.lst;001562;;Chi2;0.7599;
E:/nextcloud/ISicily/petrography/XRD/001562.lst;001562;;GOF;0.8717;
E:/nextcloud/ISicily/petrography/XRD/001568.lst;001568;;QCalcite;0.8068;0.002
E:/nextcloud/ISicily/petrography/XRD/001568.lst;001568;;Qquartz;0.1932;0.002
E:/nextcloud/ISicily/petrography/XRD/001568.lst;001568;;Rwp;4.9700;
E:/nextcloud/ISicily/petrography/XRD/001568.lst;001568;;Rexp;5.5500;
E:/nextcloud/ISicily/petrography/XRD/001568.lst;001568;;Chi2;0.8019;
E:/nextcloud/ISicily/petrography/XRD/001568.lst;001568;;GOF;0.8955;
E:/nextcloud/ISicily/petrography/XRD/001573.lst;001573;;QCalcite;0.99857;0.00083
E:/nextcloud/ISicily/petrography/XRD/001573.lst;001573;;Qquartz;0.00143;0.00083
E:/nextcloud/ISicily/petrography/XRD/001573.lst;001573;;Rwp;5.4600;
E:/nextcloud/ISicily/petrography/XRD/001573.lst;001573;;Rexp;5.8900;
E:/nextcloud/ISicily/petrography/XRD/001573.lst;001573;;Chi2;0.8593;
E:/nextcloud/ISicily/petrography/XRD/001573.lst;001573;;GOF;0.9270;
E:/nextcloud/ISicily/petrography/XRD/001573p.lst;001573p;;QCalcite;0.99797;0.00069
E:/nextcloud/ISicily/petrography/XRD/001573p.lst;001573p;;Qquartz;0.00203;0.00069
E:/nextcloud/ISicily/petrography/XRD/001573p.lst;001573p;;Rwp;5.5400;
E:/nextcloud/ISicily/petrography/XRD/001573p.lst;001573p;;Rexp;6.1400;
E:/nextcloud/ISicily/petrography/XRD/001573p.lst;001573p;;Chi2;0.8141;
E:/nextcloud/ISicily/petrography/XRD/001573p.lst;001573p;;GOF;0.9023;
E:/nextcloud/ISicily/petrography/XRD/001581p.lst;001581p;;QCalcite;1;0
E:/nextcloud/ISicily/petrography/XRD/001581p.lst;001581p;;Rwp;6.0800;
E:/nextcloud/ISicily/petrography/XRD/001581p.lst;001581p;;Rexp;5.8800;
E:/nextcloud/ISicily/petrography/XRD/001581p.lst;001581p;;Chi2;1.0692;
E:/nextcloud/ISicily/petrography/XRD/001581p.lst;001581p;;GOF;1.0340;
E:/nextcloud/ISicily/petrography/XRD/001670pvg.lst;001670pvg;;QCalcite;0.97533;0.0004
E:/nextcloud/ISicily/petrography/XRD/001670pvg.lst;001670pvg;;Qquartz;0.00706;0.00028
E:/nextcloud/ISicily/petrography/XRD/001670pvg.lst;001670pvg;;QHalite;0.01761;0.00029
E:/nextcloud/ISicily/petrography/XRD/001670pvg.lst;001670pvg;;Rwp;9.6300;
E:/nextcloud/ISicily/petrography/XRD/001670pvg.lst;001670pvg;;Rexp;7.7700;
E:/nextcloud/ISicily/petrography/XRD/001670pvg.lst;001670pvg;;Chi2;1.5361;
E:/nextcloud/ISicily/petrography/XRD/001670pvg.lst;001670pvg;;GOF;1.2394;
E:/nextcloud/ISicily/petrography/XRD/002995pvg.lst;002995pvg;002995pvg;QCalcite;0.925;0.002
E:/nextcloud/ISicily/petrography/XRD/002995pvg.lst;002995pvg;002995pvg;Qquartz;0.00934;0.00037
E:/nextcloud/ISicily/petrography/XRD/002995pvg.lst;002995pvg;002995pvg;QAragonite;0.0261;0.0009
E:/nextcloud/ISicily/petrography/XRD/002995pvg.lst;002995pvg;002995pvg;Qspodumen;0.0388;0.0017
E:/nextcloud/ISicily/petrography/XRD/002995pvg.lst;002995pvg;002995pvg;Qwitherite;0.00082;0.00019
E:/nextcloud/ISicily/petrography/XRD/002995pvg.lst;002995pvg;002995pvg;Rwp;10.5100;
E:/nextcloud/ISicily/petrography/XRD/002995pvg.lst;002995pvg;002995pvg;Rexp;7.5700;
E:/nextcloud/ISicily/petrography/XRD/002995pvg.lst;002995pvg;002995pvg;Chi2;1.9276;
E:/nextcloud/ISicily/petrography/XRD/002995pvg.lst;002995pvg;002995pvg;GOF;1.3884;
E:/nextcloud/ISicily/petrography/XRD/003005pvg.lst;003005pvg;003005pvg;Qmicroint1;0.0161;0.0016
E:/nextcloud/ISicily/petrography/XRD/003005pvg.lst;003005pvg;003005pvg;Qdiopsina;0.1521;0.0026
E:/nextcloud/ISicily/petrography/XRD/003005pvg.lst;003005pvg;003005pvg;QPseudowollastonite;0.00676;0.00077
E:/nextcloud/ISicily/petrography/XRD/003005pvg.lst;003005pvg;003005pvg;Qplag50;0.477;0.0043
E:/nextcloud/ISicily/petrography/XRD/003005pvg.lst;003005pvg;003005pvg;Qgroutite;0.00693;0.00052
E:/nextcloud/ISicily/petrography/XRD/003005pvg.lst;003005pvg;003005pvg;Qsanina85;0.2561;0.0038
E:/nextcloud/ISicily/petrography/XRD/003005pvg.lst;003005pvg;003005pvg;Qperowski;0.01151;0.00048
E:/nextcloud/ISicily/petrography/XRD/003005pvg.lst;003005pvg;003005pvg;Qhausmannite;0.00707;0.00059
E:/nextcloud/ISicily/petrography/XRD/003005pvg.lst;003005pvg;003005pvg;Qpicromerite;0.0575;0.0033
E:/nextcloud/ISicily/petrography/XRD/003005pvg.lst;003005pvg;003005pvg;QSiderite;0.00895;0.00053
E:/nextcloud/ISicily/petrography/XRD/003005pvg.lst;003005pvg;003005pvg;Rwp;8.7300;
E:/nextcloud/ISicily/petrography/XRD/003005pvg.lst;003005pvg;003005pvg;Rexp;5.7600;
E:/nextcloud/ISicily/petrography/XRD/003005pvg.lst;003005pvg;003005pvg;Chi2;2.2971;
E:/nextcloud/ISicily/petrography/XRD/003005pvg.lst;003005pvg;003005pvg;GOF;1.5156;
E:/nextcloud/ISicily/petrography/XRD/003077p.lst;003077p;;QCalcite;0.9544;0.0032
E:/nextcloud/ISicily/petrography/XRD/003077p.lst;003077p;;Qquartz;0.00176;0.00067
E:/nextcloud/ISicily/petrography/XRD/003077p.lst;003077p;;QSrApatite;0.0181;0.0026
E:/nextcloud/ISicily/petrography/XRD/003077p.lst;003077p;;Qbrookite;0.0049;0.0014
E:/nextcloud/ISicily/petrography/XRD/003077p.lst;003077p;;QFluorite;0.0207;0.0012
E:/nextcloud/ISicily/petrography/XRD/003077p.lst;003077p;;Rwp;6.7700;
E:/nextcloud/ISicily/petrography/XRD/003077p.lst;003077p;;Rexp;5.4500;
E:/nextcloud/ISicily/petrography/XRD/003077p.lst;003077p;;Chi2;1.5431;
E:/nextcloud/ISicily/petrography/XRD/003077p.lst;003077p;;GOF;1.2422;
E:/nextcloud/ISicily/petrography/XRD/003083pvg.lst;003083pvg;;QCalcite;0.99854;0.00022
E:/nextcloud/ISicily/petrography/XRD/003083pvg.lst;003083pvg;;Qquartz;0.00146;0.00022
E:/nextcloud/ISicily/petrography/XRD/003083pvg.lst;003083pvg;;Rwp;8.0100;
E:/nextcloud/ISicily/petrography/XRD/003083pvg.lst;003083pvg;;Rexp;8.2500;
E:/nextcloud/ISicily/petrography/XRD/003083pvg.lst;003083pvg;;Chi2;0.9427;
E:/nextcloud/ISicily/petrography/XRD/003083pvg.lst;003083pvg;;GOF;0.9709;
E:/nextcloud/ISicily/petrography/XRD/003300.lst;003300;;QCalcite;0.9933;0.0028
E:/nextcloud/ISicily/petrography/XRD/003300.lst;003300;;QFerrosiliteFe;0.0067;0.0028
E:/nextcloud/ISicily/petrography/XRD/003300.lst;003300;;Rwp;5.9100;
E:/nextcloud/ISicily/petrography/XRD/003300.lst;003300;;Rexp;5.9000;
E:/nextcloud/ISicily/petrography/XRD/003300.lst;003300;;Chi2;1.0034;
E:/nextcloud/ISicily/petrography/XRD/003300.lst;003300;;GOF;1.0017;
E:/nextcloud/ISicily/petrography/XRD/003370vg.lst;003370vg;;QCalcite;0.9811;0.001
E:/nextcloud/ISicily/petrography/XRD/003370vg.lst;003370vg;;Qquartz;0.00432;0.00027
E:/nextcloud/ISicily/petrography/XRD/003370vg.lst;003370vg;;QStruvite;0.0146;0.001
E:/nextcloud/ISicily/petrography/XRD/003370vg.lst;003370vg;;Rwp;9.7200;
E:/nextcloud/ISicily/petrography/XRD/003370vg.lst;003370vg;;Rexp;7.6100;
E:/nextcloud/ISicily/petrography/XRD/003370vg.lst;003370vg;;Chi2;1.6314;
E:/nextcloud/ISicily/petrography/XRD/003370vg.lst;003370vg;;GOF;1.2773;
E:/nextcloud/ISicily/petrography/XRD/003373vg.lst;003373vg;;QCalcite;1;94
E:/nextcloud/ISicily/petrography/XRD/003373vg.lst;003373vg;;Qquartz;0;1.3
E:/nextcloud/ISicily/petrography/XRD/003373vg.lst;003373vg;;Qchloritfxbg;0;96
E:/nextcloud/ISicily/petrography/XRD/003373vg.lst;003373vg;;Rwp;8.8600;
E:/nextcloud/ISicily/petrography/XRD/003373vg.lst;003373vg;;Rexp;7.1900;
E:/nextcloud/ISicily/petrography/XRD/003373vg.lst;003373vg;;Chi2;1.5185;
E:/nextcloud/ISicily/petrography/XRD/003373vg.lst;003373vg;;GOF;1.2323;
E:/nextcloud/ISicily/petrography/XRD/003685.lst;003685;;QCalcite;0.9972;0.0015
E:/nextcloud/ISicily/petrography/XRD/003685.lst;003685;;Qquartz;0.0028;0.0015
E:/nextcloud/ISicily/petrography/XRD/003685.lst;003685;;Rwp;5.4700;
E:/nextcloud/ISicily/petrography/XRD/003685.lst;003685;;Rexp;6.0100;
E:/nextcloud/ISicily/petrography/XRD/003685.lst;003685;;Chi2;0.8284;
E:/nextcloud/ISicily/petrography/XRD/003685.lst;003685;;GOF;0.9101;
E:/nextcloud/ISicily/petrography/XRD/004340p.lst;004340p;;QCalcite;0.9988;0.0012
E:/nextcloud/ISicily/petrography/XRD/004340p.lst;004340p;;Qquartz;0.0012;0.0012
E:/nextcloud/ISicily/petrography/XRD/004340p.lst;004340p;;Rwp;6.5600;
E:/nextcloud/ISicily/petrography/XRD/004340p.lst;004340p;;Rexp;5.5800;
E:/nextcloud/ISicily/petrography/XRD/004340p.lst;004340p;;Chi2;1.3821;
E:/nextcloud/ISicily/petrography/XRD/004340p.lst;004340p;;GOF;1.1756;

File: data/XRD/input/xrd-results-tao.CSV
File;Sample;Sample ID;Parameter, Goal;Value;ESD
C:/Users/Alessia/Dropbox/Taormina Mostra/XRD/xrd/tao5.lst;tao5;tao5;Qalbint;0.1467;0.0098
C:/Users/Alessia/Dropbox/Taormina Mostra/XRD/xrd/tao5.lst;tao5;tao5;Qcalcite;0.2872;0.0082
C:/Users/Alessia/Dropbox/Taormina Mostra/XRD/xrd/tao5.lst;tao5;tao5;Qdolomite;0.0094;0.0032
C:/Users/Alessia/Dropbox/Taormina Mostra/XRD/xrd/tao5.lst;tao5;tao5;Qmusc2m1;0.1108;0.0072
C:/Users/Alessia/Dropbox/Taormina Mostra/XRD/xrd/tao5.lst;tao5;tao5;QSiO2p3121;0.4459;0.0095
C:/Users/Alessia/Dropbox/Taormina Mostra/XRD/xrd/tao5.lst;tao5;tao5;Rwp;5.1000;
C:/Users/Alessia/Dropbox/Taormina Mostra/XRD/xrd/tao5.lst;tao5;tao5;Rexp;5.6900;
C:/Users/Alessia/Dropbox/Taormina Mostra/XRD/xrd/tao5.lst;tao5;tao5;Chi2;0.8034;
C:/Users/Alessia/Dropbox/Taormina Mostra/XRD/xrd/tao5.lst;tao5;tao5;GOF;0.8963;
C:/Users/Alessia/Dropbox/Taormina Mostra/XRD/xrd/tao7.lst;tao7;tao7;Qalbint;0.2758;0.0055
C:/Users/Alessia/Dropbox/Taormina Mostra/XRD/xrd/tao7.lst;tao7;tao7;Qcalcite;0.0793;0.0036
C:/Users/Alessia/Dropbox/Taormina Mostra/XRD/xrd/tao7.lst;tao7;tao7;Qdolomite;0.0051;0.0017
C:/Users/Alessia/Dropbox/Taormina Mostra/XRD/xrd/tao7.lst;tao7;tao7;Qmusc2m1;0.0583;0.0042
C:/Users/Alessia/Dropbox/Taormina Mostra/XRD/xrd/tao7.lst;tao7;tao7;QSiO2p3121;0.2399;0.0041
C:/Users/Alessia/Dropbox/Taormina Mostra/XRD/xrd/tao7.lst;tao7;tao7;Qdiopside;0.3201;0.0058
C:/Users/Alessia/Dropbox/Taormina Mostra/XRD/xrd/tao7.lst;tao7;tao7;Qhematite;0.0214;0.0019
C:/Users/Alessia/Dropbox/Taormina Mostra/XRD/xrd/tao7.lst;tao7;tao7;Rwp;5.3200;
C:/Users/Alessia/Dropbox/Taormina Mostra/XRD/xrd/tao7.lst;tao7;tao7;Rexp;5.6600;
C:/Users/Alessia/Dropbox/Taormina Mostra/XRD/xrd/tao7.lst;tao7;tao7;Chi2;0.8835;
C:/Users/Alessia/Dropbox/Taormina Mostra/XRD/xrd/tao7.lst;tao7;tao7;GOF;0.9399;
C:/Users/Alessia/Dropbox/Taormina Mostra/XRD/xrd/tao31.lst;tao31;tao31;Qalbint;0.0278;0.0051
C:/Users/Alessia/Dropbox/Taormina Mostra/XRD/xrd/tao31.lst;tao31;tao31;Qcalcite;0.9611;0.007
C:/Users/Alessia/Dropbox/Taormina Mostra/XRD/xrd/tao31.lst;tao31;tao31;Qdolomite;0.0059;0.0027
C:/Users/Alessia/Dropbox/Taormina Mostra/XRD/xrd/tao31.lst;tao31;tao31;Qmusc2m1;0.0016;0.0028
C:/Users/Alessia/Dropbox/Taormina Mostra/XRD/xrd/tao31.lst;tao31;tao31;QSiO2p3121;0.0035;0.0019
C:/Users/Alessia/Dropbox/Taormina Mostra/XRD/xrd/tao31.lst;tao31;tao31;Rwp;6.2300;
C:/Users/Alessia/Dropbox/Taormina Mostra/XRD/xrd/tao31.lst;tao31;tao31;Rexp;5.9600;
C:/Users/Alessia/Dropbox/Taormina Mostra/XRD/xrd/tao31.lst;tao31;tao31;Chi2;1.0927;
C:/Users/Alessia/Dropbox/Taormina Mostra/XRD/xrd/tao31.lst;tao31;tao31;GOF;1.0453;
C:/Users/Alessia/Dropbox/Taormina Mostra/XRD/xrd/tao57.lst;tao57;tao57;Qalbint;0;0
C:/Users/Alessia/Dropbox/Taormina Mostra/XRD/xrd/tao57.lst;tao57;tao57;Qcalcite;0.9968;0.001
C:/Users/Alessia/Dropbox/Taormina Mostra/XRD/xrd/tao57.lst;tao57;tao57;Qdolomite;0.0027;0.00098
C:/Users/Alessia/Dropbox/Taormina Mostra/XRD/xrd/tao57.lst;tao57;tao57;Qmusc2m1;0;0
C:/Users/Alessia/Dropbox/Taormina Mostra/XRD/xrd/tao57.lst;tao57;tao57;QSiO2p3121;0.0005;0.00031
C:/Users/Alessia/Dropbox/Taormina Mostra/XRD/xrd/tao57.lst;tao57;tao57;Rwp;7.5300;
C:/Users/Alessia/Dropbox/Taormina Mostra/XRD/xrd/tao57.lst;tao57;tao57;Rexp;6.4500;
C:/Users/Alessia/Dropbox/Taormina Mostra/XRD/xrd/tao57.lst;tao57;tao57;Chi2;1.3629;
C:/Users/Alessia/Dropbox/Taormina Mostra/XRD/xrd/tao57.lst;tao57;tao57;GOF;1.1674;
C:/Users/Alessia/Dropbox/Taormina Mostra/XRD/xrd/tao60.lst;tao60;tao60;Qalbint;0.0053;0.0032
C:/Users/Alessia/Dropbox/Taormina Mostra/XRD/xrd/tao60.lst;tao60;tao60;Qcalcite;0.9774;0.0048
C:/Users/Alessia/Dropbox/Taormina Mostra/XRD/xrd/tao60.lst;tao60;tao60;Qdolomite;0.0085;0.0016
C:/Users/Alessia/Dropbox/Taormina Mostra/XRD/xrd/tao60.lst;tao60;tao60;Qmusc2m1;0.0073;0.003
C:/Users/Alessia/Dropbox/Taormina Mostra/XRD/xrd/tao60.lst;tao60;tao60;QSiO2p3121;0.0016;0.0011
C:/Users/Alessia/Dropbox/Taormina Mostra/XRD/xrd/tao60.lst;tao60;tao60;Rwp;5.8300;
C:/Users/Alessia/Dropbox/Taormina Mostra/XRD/xrd/tao60.lst;tao60;tao60;Rexp;6.0800;
C:/Users/Alessia/Dropbox/Taormina Mostra/XRD/xrd/tao60.lst;tao60;tao60;Chi2;0.9195;
C:/Users/Alessia/Dropbox/Taormina Mostra/XRD/xrd/tao60.lst;tao60;tao60;GOF;0.9589;
C:/Users/Alessia/Dropbox/Taormina Mostra/XRD/xrd/tao63.lst;tao63;tao63;Qalbint;0.0116;0.0021
C:/Users/Alessia/Dropbox/Taormina Mostra/XRD/xrd/tao63.lst;tao63;tao63;Qcalcite;0.1233;0.0017
C:/Users/Alessia/Dropbox/Taormina Mostra/XRD/xrd/tao63.lst;tao63;tao63;Qdolomite;0.00391;0.00088
C:/Users/Alessia/Dropbox/Taormina Mostra/XRD/xrd/tao63.lst;tao63;tao63;Qmusc2m1;0.0106;0.0017
C:/Users/Alessia/Dropbox/Taormina Mostra/XRD/xrd/tao63.lst;tao63;tao63;QSiO2p3121;0.8506;0.0031
C:/Users/Alessia/Dropbox/Taormina Mostra/XRD/xrd/tao63.lst;tao63;tao63;Rwp;10.3400;
C:/Users/Alessia/Dropbox/Taormina Mostra/XRD/xrd/tao63.lst;tao63;tao63;Rexp;6.2300;
C:/Users/Alessia/Dropbox/Taormina Mostra/XRD/xrd/tao63.lst;tao63;tao63;Chi2;2.7546;
C:/Users/Alessia/Dropbox/Taormina Mostra/XRD/xrd/tao63.lst;tao63;tao63;GOF;1.6597;
C:/Users/Alessia/Dropbox/Taormina Mostra/XRD/xrd/tao64.lst;tao64;tao64;Qalbint;0.0115;0.0038
C:/Users/Alessia/Dropbox/Taormina Mostra/XRD/xrd/tao64.lst;tao64;tao64;Qcalcite;0.9757;0.0044
C:/Users/Alessia/Dropbox/Taormina Mostra/XRD/xrd/tao64.lst;tao64;tao64;Qdolomite;0.009;0.0019
C:/Users/Alessia/Dropbox/Taormina Mostra/XRD/xrd/tao64.lst;tao64;tao64;Qmusc2m1;0;0
C:/Users/Alessia/Dropbox/Taormina Mostra/XRD/xrd/tao64.lst;tao64;tao64;QSiO2p3121;0.0038;0.0013
C:/Users/Alessia/Dropbox/Taormina Mostra/XRD/xrd/tao64.lst;tao64;tao64;Rwp;5.6200;
C:/Users/Alessia/Dropbox/Taormina Mostra/XRD/xrd/tao64.lst;tao64;tao64;Rexp;6.2500;
C:/Users/Alessia/Dropbox/Taormina Mostra/XRD/xrd/tao64.lst;tao64;tao64;Chi2;0.8086;
C:/Users/Alessia/Dropbox/Taormina Mostra/XRD/xrd/tao64.lst;tao64;tao64;GOF;0.8992;
C:/Users/Alessia/Dropbox/Taormina Mostra/XRD/xrd/tao64bis.lst;tao64bis;tao64bis;Qalbint;0;0
C:/Users/Alessia/Dropbox/Taormina Mostra/XRD/xrd/tao64bis.lst;tao64bis;tao64bis;Qcalcite;0.99553;0.00082
C:/Users/Alessia/Dropbox/Taormina Mostra/XRD/xrd/tao64bis.lst;tao64bis;tao64bis;Qdolomite;0.00447;0.00082
C:/Users/Alessia/Dropbox/Taormina Mostra/XRD/xrd/tao64bis.lst;tao64bis;tao64bis;Qmusc2m1;0;0
C:/Users/Alessia/Dropbox/Taormina Mostra/XRD/xrd/tao64bis.lst;tao64bis;tao64bis;QSiO2p3121;0;0
C:/Users/Alessia/Dropbox/Taormina Mostra/XRD/xrd/tao64bis.lst;tao64bis;tao64bis;Rwp;7.9300;
C:/Users/Alessia/Dropbox/Taormina Mostra/XRD/xrd/tao64bis.lst;tao64bis;tao64bis;Rexp;6.7800;
C:/Users/Alessia/Dropbox/Taormina Mostra/XRD/xrd/tao64bis.lst;tao64bis;tao64bis;Chi2;1.3680;
C:/Users/Alessia/Dropbox/Taormina Mostra/XRD/xrd/tao64bis.lst;tao64bis;tao64bis;GOF;1.1696;
C:/Users/Alessia/Dropbox/Taormina Mostra/XRD/xrd/tao67.lst;tao67;tao67;Qalbint;0;0
C:/Users/Alessia/Dropbox/Taormina Mostra/XRD/xrd/tao67.lst;tao67;tao67;Qcalcite;0.9894;0.0015
C:/Users/Alessia/Dropbox/Taormina Mostra/XRD/xrd/tao67.lst;tao67;tao67;Qdolomite;0.00117;0.0004
C:/Users/Alessia/Dropbox/Taormina Mostra/XRD/xrd/tao67.lst;tao67;tao67;Qmusc2m1;0.0061;0.0013
C:/Users/Alessia/Dropbox/Taormina Mostra/XRD/xrd/tao67.lst;tao67;tao67;QSiO2p3121;0.00335;0.0006
C:/Users/Alessia/Dropbox/Taormina Mostra/XRD/xrd/tao67.lst;tao67;tao67;Rwp;6.9200;
C:/Users/Alessia/Dropbox/Taormina Mostra/XRD/xrd/tao67.lst;tao67;tao67;Rexp;6.5400;
C:/Users/Alessia/Dropbox/Taormina Mostra/XRD/xrd/tao67.lst;tao67;tao67;Chi2;1.1196;
C:/Users/Alessia/Dropbox/Taormina Mostra/XRD/xrd/tao67.lst;tao67;tao67;GOF;1.0581;
C:/Users/Alessia/Dropbox/Taormina Mostra/XRD/xrd/tao67malta.lst;tao67malta;tao67malta;Qalbint;0.0256;0.0039
C:/Users/Alessia/Dropbox/Taormina Mostra/XRD/xrd/tao67malta.lst;tao67malta;tao67malta;Qcalcite;0.7273;0.0058
C:/Users/Alessia/Dropbox/Taormina Mostra/XRD/xrd/tao67malta.lst;tao67malta;tao67malta;Qdolomite;0.0126;0.0021
C:/Users/Alessia/Dropbox/Taormina Mostra/XRD/xrd/tao67malta.lst;tao67malta;tao67malta;Qmusc2m1;0.0113;0.0021
C:/Users/Alessia/Dropbox/Taormina Mostra/XRD/xrd/tao67malta.lst;tao67malta;tao67malta;QSiO2p3121;0;0
C:/Users/Alessia/Dropbox/Taormina Mostra/XRD/xrd/tao67malta.lst;tao67malta;tao67malta;QSiO2p3221;0.0565;0.0037
C:/Users/Alessia/Dropbox/Taormina Mostra/XRD/xrd/tao67malta.lst;tao67malta;tao67malta;QAragonite;0.1667;0.0032
C:/Users/Alessia/Dropbox/Taormina Mostra/XRD/xrd/tao67malta.lst;tao67malta;tao67malta;Rwp;5.5800;
C:/Users/Alessia/Dropbox/Taormina Mostra/XRD/xrd/tao67malta.lst;tao67malta;tao67malta;Rexp;5.9500;
C:/Users/Alessia/Dropbox/Taormina Mostra/XRD/xrd/tao67malta.lst;tao67malta;tao67malta;Chi2;0.8795;
C:/Users/Alessia/Dropbox/Taormina Mostra/XRD/xrd/tao67malta.lst;tao67malta;tao67malta;GOF;0.9378;
C:/Users/Alessia/Dropbox/Taormina Mostra/XRD/xrd/tao69.lst;tao69;tao69;Qalbint;0.0073;0.0027
C:/Users/Alessia/Dropbox/Taormina Mostra/XRD/xrd/tao69.lst;tao69;tao69;Qcalcite;0.9817;0.0038
C:/Users/Alessia/Dropbox/Taormina Mostra/XRD/xrd/tao69.lst;tao69;tao69;Qdolomite;0.0046;0.0015
C:/Users/Alessia/Dropbox/Taormina Mostra/XRD/xrd/tao69.lst;tao69;tao69;Qmusc2m1;0.0033;0.0015
C:/Users/Alessia/Dropbox/Taormina Mostra/XRD/xrd/tao69.lst;tao69;tao69;QSiO2p3121;0.0031;0.001
C:/Users/Alessia/Dropbox/Taormina Mostra/XRD/xrd/tao69.lst;tao69;tao69;Rwp;6.1900;
C:/Users/Alessia/Dropbox/Taormina Mostra/XRD/xrd/tao69.lst;tao69;tao69;Rexp;6.2400;
C:/Users/Alessia/Dropbox/Taormina Mostra/XRD/xrd/tao69.lst;tao69;tao69;Chi2;0.9840;
C:/Users/Alessia/Dropbox/Taormina Mostra/XRD/xrd/tao69.lst;tao69;tao69;GOF;0.9920;
C:/Users/Alessia/Dropbox/Taormina Mostra/XRD/xrd/tao74.lst;tao74;tao74;Qalbint;0;0
C:/Users/Alessia/Dropbox/Taormina Mostra/XRD/xrd/tao74.lst;tao74;tao74;Qcalcite;0.9839;0.0018
C:/Users/Alessia/Dropbox/Taormina Mostra/XRD/xrd/tao74.lst;tao74;tao74;Qdolomite;0.012;0.0011
C:/Users/Alessia/Dropbox/Taormina Mostra/XRD/xrd/tao74.lst;tao74;tao74;Qmusc2m1;0.0023;0.0012
C:/Users/Alessia/Dropbox/Taormina Mostra/XRD/xrd/tao74.lst;tao74;tao74;QSiO2p3121;0.00182;0.00076
C:/Users/Alessia/Dropbox/Taormina Mostra/XRD/xrd/tao74.lst;tao74;tao74;Rwp;6.2700;
C:/Users/Alessia/Dropbox/Taormina Mostra/XRD/xrd/tao74.lst;tao74;tao74;Rexp;6.5600;
C:/Users/Alessia/Dropbox/Taormina Mostra/XRD/xrd/tao74.lst;tao74;tao74;Chi2;0.9135;
C:/Users/Alessia/Dropbox/Taormina Mostra/XRD/xrd/tao74.lst;tao74;tao74;GOF;0.9558;
C:/Users/Alessia/Dropbox/Taormina Mostra/XRD/xrd/tao87.lst;tao87;tao87;Qalbint;0;0
C:/Users/Alessia/Dropbox/Taormina Mostra/XRD/xrd/tao87.lst;tao87;tao87;Qcalcite;0.9747;0.0018
C:/Users/Alessia/Dropbox/Taormina Mostra/XRD/xrd/tao87.lst;tao87;tao87;Qdolomite;0.0222;0.0014
C:/Users/Alessia/Dropbox/Taormina Mostra/XRD/xrd/tao87.lst;tao87;tao87;Qmusc2m1;0.0019;0.001
C:/Users/Alessia/Dropbox/Taormina Mostra/XRD/xrd/tao87.lst;tao87;tao87;QSiO2p3121;0.0012;0.00068
C:/Users/Alessia/Dropbox/Taormina Mostra/XRD/xrd/tao87.lst;tao87;tao87;Rwp;6.4800;
C:/Users/Alessia/Dropbox/Taormina Mostra/XRD/xrd/tao87.lst;tao87;tao87;Rexp;6.5500;
C:/Users/Alessia/Dropbox/Taormina Mostra/XRD/xrd/tao87.lst;tao87;tao87;Chi2;0.9787;
C:/Users/Alessia/Dropbox/Taormina Mostra/XRD/xrd/tao87.lst;tao87;tao87;GOF;0.9893;
C:/Users/Alessia/Dropbox/Taormina Mostra/XRD/xrd/tao90.lst;tao90;tao90;Qalbint;0.0165;0.0046
C:/Users/Alessia/Dropbox/Taormina Mostra/XRD/xrd/tao90.lst;tao90;tao90;Qcalcite;0.9462;0.0062
C:/Users/Alessia/Dropbox/Taormina Mostra/XRD/xrd/tao90.lst;tao90;tao90;Qdolomite;0.0261;0.002
C:/Users/Alessia/Dropbox/Taormina Mostra/XRD/xrd/tao90.lst;tao90;tao90;Qmusc2m1;0.0054;0.0023
C:/Users/Alessia/Dropbox/Taormina Mostra/XRD/xrd/tao90.lst;tao90;tao90;QSiO2p3121;0.0058;0.0024
C:/Users/Alessia/Dropbox/Taormina Mostra/XRD/xrd/tao90.lst;tao90;tao90;Rwp;5.8400;
C:/Users/Alessia/Dropbox/Taormina Mostra/XRD/xrd/tao90.lst;tao90;tao90;Rexp;6.0200;
C:/Users/Alessia/Dropbox/Taormina Mostra/XRD/xrd/tao90.lst;tao90;tao90;Chi2;0.9411;
C:/Users/Alessia/Dropbox/Taormina Mostra/XRD/xrd/tao90.lst;tao90;tao90;GOF;0.9701;
C:/Users/Alessia/Dropbox/Taormina Mostra/XRD/xrd/tao100.lst;tao100;tao100;Qalbint;0;0
C:/Users/Alessia/Dropbox/Taormina Mostra/XRD/xrd/tao100.lst;tao100;tao100;Qcalcite;0.9859;0.0021
C:/Users/Alessia/Dropbox/Taormina Mostra/XRD/xrd/tao100.lst;tao100;tao100;Qdolomite;0.008;0.0016
C:/Users/Alessia/Dropbox/Taormina Mostra/XRD/xrd/tao100.lst;tao100;tao100;Qmusc2m1;0.005;0.0012
C:/Users/Alessia/Dropbox/Taormina Mostra/XRD/xrd/tao100.lst;tao100;tao100;QSiO2p3121;0.00102;0.00035
C:/Users/Alessia/Dropbox/Taormina Mostra/XRD/xrd/tao100.lst;tao100;tao100;Rwp;6.1800;
C:/Users/Alessia/Dropbox/Taormina Mostra/XRD/xrd/tao100.lst;tao100;tao100;Rexp;6.2600;
C:/Users/Alessia/Dropbox/Taormina Mostra/XRD/xrd/tao100.lst;tao100;tao100;Chi2;0.9746;
C:/Users/Alessia/Dropbox/Taormina Mostra/XRD/xrd/tao100.lst;tao100;tao100;GOF;0.9872;
C:/Users/Alessia/Dropbox/Taormina Mostra/XRD/xrd/tao105.lst;tao105;tao105;Qalbint;0.0119;0.0029
C:/Users/Alessia/Dropbox/Taormina Mostra/XRD/xrd/tao105.lst;tao105;tao105;Qcalcite;0.9592;0.0035
C:/Users/Alessia/Dropbox/Taormina Mostra/XRD/xrd/tao105.lst;tao105;tao105;Qdolomite;0.00186;0.00077
C:/Users/Alessia/Dropbox/Taormina Mostra/XRD/xrd/tao105.lst;tao105;tao105;Qmusc2m1;0.0059;0.0018
C:/Users/Alessia/Dropbox/Taormina Mostra/XRD/xrd/tao105.lst;tao105;tao105;QSiO2p3121;0.0211;0.0013
C:/Users/Alessia/Dropbox/Taormina Mostra/XRD/xrd/tao105.lst;tao105;tao105;Rwp;6.1000;
C:/Users/Alessia/Dropbox/Taormina Mostra/XRD/xrd/tao105.lst;tao105;tao105;Rexp;6.0700;
C:/Users/Alessia/Dropbox/Taormina Mostra/XRD/xrd/tao105.lst;tao105;tao105;Chi2;1.0099;
C:/Users/Alessia/Dropbox/Taormina Mostra/XRD/xrd/tao105.lst;tao105;tao105;GOF;1.0049;
C:/Users/Alessia/Dropbox/Taormina Mostra/XRD/xrd/tao106.lst;tao106;tao106;Qalbint;0.0049;0.0029
C:/Users/Alessia/Dropbox/Taormina Mostra/XRD/xrd/tao106.lst;tao106;tao106;Qcalcite;0.9743;0.0037
C:/Users/Alessia/Dropbox/Taormina Mostra/XRD/xrd/tao106.lst;tao106;tao106;Qdolomite;0.0079;0.0015
C:/Users/Alessia/Dropbox/Taormina Mostra/XRD/xrd/tao106.lst;tao106;tao106;Qmusc2m1;0.005;0.0014
C:/Users/Alessia/Dropbox/Taormina Mostra/XRD/xrd/tao106.lst;tao106;tao106;QSiO2p3121;0.0079;0.001
C:/Users/Alessia/Dropbox/Taormina Mostra/XRD/xrd/tao106.lst;tao106;tao106;Rwp;5.8900;
C:/Users/Alessia/Dropbox/Taormina Mostra/XRD/xrd/tao106.lst;tao106;tao106;Rexp;6.1500;
C:/Users/Alessia/Dropbox/Taormina Mostra/XRD/xrd/tao106.lst;tao106;tao106;Chi2;0.9172;
C:/Users/Alessia/Dropbox/Taormina Mostra/XRD/xrd/tao106.lst;tao106;tao106;GOF;0.9577;
C:/Users/Alessia/Dropbox/Taormina Mostra/XRD/xrd/tao227.lst;tao227;tao227;Qalbint;0;0
C:/Users/Alessia/Dropbox/Taormina Mostra/XRD/xrd/tao227.lst;tao227;tao227;Qcalcite;0.9956;0.0015
C:/Users/Alessia/Dropbox/Taormina Mostra/XRD/xrd/tao227.lst;tao227;tao227;Qdolomite;0.0034;0.0014
C:/Users/Alessia/Dropbox/Taormina Mostra/XRD/xrd/tao227.lst;tao227;tao227;Qmusc2m1;0;0
C:/Users/Alessia/Dropbox/Taormina Mostra/XRD/xrd/tao227.lst;tao227;tao227;QSiO2p3121;0.00095;0.00044
C:/Users/Alessia/Dropbox/Taormina Mostra/XRD/xrd/tao227.lst;tao227;tao227;Rwp;7.2200;
C:/Users/Alessia/Dropbox/Taormina Mostra/XRD/xrd/tao227.lst;tao227;tao227;Rexp;6.4500;
C:/Users/Alessia/Dropbox/Taormina Mostra/XRD/xrd/tao227.lst;tao227;tao227;Chi2;1.2530;
C:/Users/Alessia/Dropbox/Taormina Mostra/XRD/xrd/tao227.lst;tao227;tao227;GOF;1.1194;
C:/Users/Alessia/Dropbox/Taormina Mostra/XRD/xrd/tao240.lst;tao240;tao240;Qalbint;0;0
C:/Users/Alessia/Dropbox/Taormina Mostra/XRD/xrd/tao240.lst;tao240;tao240;Qcalcite;0.9859;0.0015
C:/Users/Alessia/Dropbox/Taormina Mostra/XRD/xrd/tao240.lst;tao240;tao240;Qdolomite;0.00242;0.00065
C:/Users/Alessia/Dropbox/Taormina Mostra/XRD/xrd/tao240.lst;tao240;tao240;Qmusc2m1;0.0102;0.0012
C:/Users/Alessia/Dropbox/Taormina Mostra/XRD/xrd/tao240.lst;tao240;tao240;QSiO2p3121;0.00141;0.00046
C:/Users/Alessia/Dropbox/Taormina Mostra/XRD/xrd/tao240.lst;tao240;tao240;Rwp;7.4900;
C:/Users/Alessia/Dropbox/Taormina Mostra/XRD/xrd/tao240.lst;tao240;tao240;Rexp;6.8300;
C:/Users/Alessia/Dropbox/Taormina Mostra/XRD/xrd/tao240.lst;tao240;tao240;Chi2;1.2026;
C:/Users/Alessia/Dropbox/Taormina Mostra/XRD/xrd/tao240.lst;tao240;tao240;GOF;1.0966;
C:/Users/Alessia/Dropbox/Taormina Mostra/XRD/xrd/taoLastraR.lst;taoLastraR;taoLastraR;Qalbint;0;0
C:/Users/Alessia/Dropbox/Taormina Mostra/XRD/xrd/taoLastraR.lst;taoLastraR;taoLastraR;Qcalcite;0.996;0.0011
C:/Users/Alessia/Dropbox/Taormina Mostra/XRD/xrd/taoLastraR.lst;taoLastraR;taoLastraR;Qdolomite;0.00178;0.00071
C:/Users/Alessia/Dropbox/Taormina Mostra/XRD/xrd/taoLastraR.lst;taoLastraR;taoLastraR;Qmusc2m1;0.00225;0.00074
C:/Users/Alessia/Dropbox/Taormina Mostra/XRD/xrd/taoLastraR.lst;taoLastraR;taoLastraR;QSiO2p3121;0;0
C:/Users/Alessia/Dropbox/Taormina Mostra/XRD/xrd/taoLastraR.lst;taoLastraR;taoLastraR;Rwp;8.5700;
C:/Users/Alessia/Dropbox/Taormina Mostra/XRD/xrd/taoLastraR.lst;taoLastraR;taoLastraR;Rexp;6.8500;
C:/Users/Alessia/Dropbox/Taormina Mostra/XRD/xrd/taoLastraR.lst;taoLastraR;taoLastraR;Chi2;1.5652;
C:/Users/Alessia/Dropbox/Taormina Mostra/XRD/xrd/taoLastraR.lst;taoLastraR;taoLastraR;GOF;1.2511;
C:/Users/Alessia/Dropbox/Taormina Mostra/XRD/xrd/taomascherome.lst;taomascherome;taomascherome;Qalbint;0.0046;0.0029
C:/Users/Alessia/Dropbox/Taormina Mostra/XRD/xrd/taomascherome.lst;taomascherome;taomascherome;Qcalcite;0.9922;0.0037
C:/Users/Alessia/Dropbox/Taormina Mostra/XRD/xrd/taomascherome.lst;taomascherome;taomascherome;Qdolomite;0.0019;0.0014
C:/Users/Alessia/Dropbox/Taormina Mostra/XRD/xrd/taomascherome.lst;taomascherome;taomascherome;Qmusc2m1;0;0
C:/Users/Alessia/Dropbox/Taormina Mostra/XRD/xrd/taomascherome.lst;taomascherome;taomascherome;QSiO2p3121;0.0013;0.0013
C:/Users/Alessia/Dropbox/Taormina Mostra/XRD/xrd/taomascherome.lst;taomascherome;taomascherome;Rwp;7.0200;
C:/Users/Alessia/Dropbox/Taormina Mostra/XRD/xrd/taomascherome.lst;taomascherome;taomascherome;Rexp;6.1300;
C:/Users/Alessia/Dropbox/Taormina Mostra/XRD/xrd/taomascherome.lst;taomascherome;taomascherome;Chi2;1.3115;
C:/Users/Alessia/Dropbox/Taormina Mostra/XRD/xrd/taomascherome.lst;taomascherome;taomascherome;GOF;1.1452;
C:/Users/Alessia/Dropbox/Taormina Mostra/XRD/xrd/taoPiedi.lst;taoPiedi;taoPiedi;Qalbint;0;0
C:/Users/Alessia/Dropbox/Taormina Mostra/XRD/xrd/taoPiedi.lst;taoPiedi;taoPiedi;Qcalcite;0.8805;0.0022
C:/Users/Alessia/Dropbox/Taormina Mostra/XRD/xrd/taoPiedi.lst;taoPiedi;taoPiedi;Qdolomite;0.1132;0.0016
C:/Users/Alessia/Dropbox/Taormina Mostra/XRD/xrd/taoPiedi.lst;taoPiedi;taoPiedi;Qmusc2m1;0.0059;0.0015
C:/Users/Alessia/Dropbox/Taormina Mostra/XRD/xrd/taoPiedi.lst;taoPiedi;taoPiedi;QSiO2p3121;0.00025;0.00062
C:/Users/Alessia/Dropbox/Taormina Mostra/XRD/xrd/taoPiedi.lst;taoPiedi;taoPiedi;Rwp;6.4700;
C:/Users/Alessia/Dropbox/Taormina Mostra/XRD/xrd/taoPiedi.lst;taoPiedi;taoPiedi;Rexp;6.5500;
C:/Users/Alessia/Dropbox/Taormina Mostra/XRD/xrd/taoPiedi.lst;taoPiedi;taoPiedi;Chi2;0.9757;
C:/Users/Alessia/Dropbox/Taormina Mostra/XRD/xrd/taoPiedi.lst;taoPiedi;taoPiedi;GOF;0.9878;
C:/Users/Alessia/Dropbox/Taormina Mostra/XRD/xrd/taoreclinato.lst;taoreclinato;taoreclinato;Qalbint;0;0
C:/Users/Alessia/Dropbox/Taormina Mostra/XRD/xrd/taoreclinato.lst;taoreclinato;taoreclinato;Qcalcite;0.99591;0.00084
C:/Users/Alessia/Dropbox/Taormina Mostra/XRD/xrd/taoreclinato.lst;taoreclinato;taoreclinato;Qdolomite;0.00339;0.00081
C:/Users/Alessia/Dropbox/Taormina Mostra/XRD/xrd/taoreclinato.lst;taoreclinato;taoreclinato;Qmusc2m1;0;0
C:/Users/Alessia/Dropbox/Taormina Mostra/XRD/xrd/taoreclinato.lst;taoreclinato;taoreclinato;QSiO2p3121;0.0007;0.00021
C:/Users/Alessia/Dropbox/Taormina Mostra/XRD/xrd/taoreclinato.lst;taoreclinato;taoreclinato;Rwp;7.5400;
C:/Users/Alessia/Dropbox/Taormina Mostra/XRD/xrd/taoreclinato.lst;taoreclinato;taoreclinato;Rexp;6.9400;
C:/Users/Alessia/Dropbox/Taormina Mostra/XRD/xrd/taoreclinato.lst;taoreclinato;taoreclinato;Chi2;1.1804;
C:/Users/Alessia/Dropbox/Taormina Mostra/XRD/xrd/taoreclinato.lst;taoreclinato;taoreclinato;GOF;1.0865;
C:/Users/Alessia/Dropbox/Taormina Mostra/XRD/xrd/taoSarcofago.lst;taoSarcofago;taoSarcofago;Qalbint;0;0
C:/Users/Alessia/Dropbox/Taormina Mostra/XRD/xrd/taoSarcofago.lst;taoSarcofago;taoSarcofago;Qcalcite;0.9896;0.0016
C:/Users/Alessia/Dropbox/Taormina Mostra/XRD/xrd/taoSarcofago.lst;taoSarcofago;taoSarcofago;Qdolomite;0.0045;0.001
C:/Users/Alessia/Dropbox/Taormina Mostra/XRD/xrd/taoSarcofago.lst;taoSarcofago;taoSarcofago;Qmusc2m1;0.0035;0.0011
C:/Users/Alessia/Dropbox/Taormina Mostra/XRD/xrd/taoSarcofago.lst;taoSarcofago;taoSarcofago;QSiO2p3121;0.00242;0.00048
C:/Users/Alessia/Dropbox/Taormina Mostra/XRD/xrd/taoSarcofago.lst;taoSarcofago;taoSarcofago;Rwp;7.2300;
C:/Users/Alessia/Dropbox/Taormina Mostra/XRD/xrd/taoSarcofago.lst;taoSarcofago;taoSarcofago;Rexp;6.1500;
C:/Users/Alessia/Dropbox/Taormina Mostra/XRD/xrd/taoSarcofago.lst;taoSarcofago;taoSarcofago;Chi2;1.3821;
C:/Users/Alessia/Dropbox/Taormina Mostra/XRD/xrd/taoSarcofago.lst;taoSarcofago;taoSarcofago;GOF;1.1756;
